Repository: ammar257ammar/RDFied-datasets

## Nano toxicity RDFied datasets

This repository contains datasets published as supplementary materials for nano toxicity related literature.

In each dataset folder, a folder names "rdf" contains the output RDF generated from the RML mapping.

## Other formats

The redland `rapper` tool can be used to convert the output to Turtle, e.g.:

```shell
rapper -i ntriples -o turtle mo-cytotoxicity-metadata.nq > mo-cytotoxicity-metadata.ttl
```

You can use namespaces in the Turtle with this `rapper` option `-f 'xmlns:prov="http://www.w3.org/ns/prov#"'`
and repeat that `-f` option once for each namespace you want to define.

File: 05-meta-cytotoxicity/nn8b07562_si_001.xlsx.csv (part 2 of 13)
nanoparticle,type_organic_inorganic,coat,diameter,dose,zeta_potential,cell_line,cell_line_or_primary,human_or_animal,animal_species,cell_morphology,cell_age_embryonic_or_adult,cell_organ_or_tissue,exposure_time,test_assay,test_indicator,biochemical_metric,cell_viability,inference_checked_y_n,colloidal_stability_checked_y_n,positive_control_y_n,publication_year,particle_id,reference_doi,row_num
ZnO,I,,8,10000,,T cells (all types),P,H,,Lymphoblast,A,Blood,24,Live/Dead,propidium iodide,cell membrane integrity,34.63439,N,N,N,2009,13,10.1007/s11671-009-9413-8,247
ZnO,I,,8,10000,,Naive T-cell,P,H,,Lymphoblast,A,Blood,24,Live/Dead,propidium iodide,cell membrane integrity,44.3355,N,N,N,2009,13,10.1007/s11671-009-9413-8,248
ZnO,I,,8,10000,,Memory T-cell,P,H,,Lymphoblast,A,Blood,24,Live/Dead,propidium iodide,cell membrane integrity,18.08616,N,N,N,2009,13,10.1007/s11671-009-9413-8,249
ZnO,I,,4,5000,,CD4+T cells,P,H,,Lymphoblast,A,Blood,24,Live/Dead,propidium iodide,cell membrane integrity,19.896479,N,N,N,2009,13,10.1007/s11671-009-9413-8,250
ZnO,I,,3,5000,,CD4+T cells,P,H,,Lymphoblast,A,Blood,24,Live/Dead,propidium iodide,cell membrane integrity,29.932598,N,N,N,2009,13,10.1007/s11671-009-9413-8,251
ZnO,I,,20,5000,,CD4+T cells,P,H,,Lymphoblast,A,Blood,24,Live/Dead,propidium iodide,cell membrane integrity,55.32121,N,N,N,2009,13,10.1007/s11671-009-9413-8,252
ZnO,I,,4,1000,,CD4+T cells,P,H,,Lymphoblast,A,Blood,24,Live/Dead,propidium iodide,cell membrane integrity,62.23176,N,N,N,2009,13,10.1007/s11671-009-9413-8,253
ZnO,I,,4,5000,,CD4+T cells,P,H,,Lymphoblast,A,Blood,24,Live/Dead,propidium iodide,cell membrane integrity,19.742489,N,N,N,2009,13,10.1007/s11671-009-9413-8,254
ZnO,I,,4,10000,,CD4+T cells,P,H,,Lymphoblast,A,Blood,24,Live/Dead,propidium iodide,cell membrane integrity,2.5751073,N,N,N,2009,13,10.1007/s11671-009-9413-8,255
ZnO,I,,20,1000,,CD4+T cells,P,H,,Lymphoblast,A,Blood,24,Live/Dead,propidium iodide,cell membrane integrity,77.25322,N,N,N,2009,13,10.1007/s11671-009-9413-8,256
ZnO,I,,20,5000,,CD4+T cells,P,H,,Lymphoblast,A,Blood,24,Live/Dead,propidium iodide,cell membrane integrity,50.643776,N,N,N,2009,13,10.1007/s11671-009-9413-8,257
ZnO,I,,20,10000,,CD4+T cells,P,H,,Lymphoblast,A,Blood,24,Live/Dead,propidium iodide,cell membrane integrity,12.875537,N,N,N,2009,13,10.1007/s11671-009-9413-8,258
ZnO,I,,75,0.0001674997629,,Lymphocytes,P,H,,Lymphoblast,A,Blood,3,MTT,tetrazolium salt,cell metabolic activity,95.502396,N,N,N,2014,14,10.1007/s00449-013-0982-7,259
ZnO,I,,75,0.0003349995259,,Lymphocytes,P,H,,Lymphoblast,A,Blood,3,MTT,tetrazolium salt,cell metabolic activity,105.83732,N,N,N,2014,14,10.1007/s00449-013-0982-7,260
ZnO,I,,75,0.0006699990518,,Lymphocytes,P,H,,Lymphoblast,A,Blood,3,MTT,tetrazolium salt,cell metabolic activity,75.21531,N,N,N,2014,14,10.1007/s00449-013-0982-7,261
ZnO,I,,75,0.001339998104,,Lymphocytes,P,H,,Lymphoblast,A,Blood,3,MTT,tetrazolium salt,cell metabolic activity,49.186604,N,N,N,2014,14,10.1007/s00449-013-0982-7,262
ZnO,I,,75,0.0001674997629,,Lymphocytes,P,H,,Lymphoblast,A,Blood,3,Live/Dead,trypan blue,cell membrane integrity,85.55024,N,N,N,2014,14,10.1007/s00449-013-0982-7,263
ZnO,I,,75,0.0003349995259,,Lymphocytes,P,H,,Lymphoblast,A,Blood,3,Live/Dead,trypan blue,cell membrane integrity,84.01914,N,N,N,2014,14,10.1007/s00449-013-0982-7,264
ZnO,I,,75,0.0006699990518,,Lymphocytes,P,H,,Lymphoblast,A,Blood,3,Live/Dead,trypan blue,cell membrane integrity,74.066986,N,N,N,2014,14,10.1007/s00449-013-0982-7,265
ZnO,I,,75,0.001339998104,,Lymphocytes,P,H,,Lymphoblast,A,Blood,3,Live/Dead,trypan blue,cell membrane integrity,61.435406,N,N,N,2014,14,10.1007/s00449-013-0982-7,266
ZnO,I,l-cysteine l-lysine l-lysine,20,0.0003533198124,,Caco-2,L,H,,Epithelial,A,Colon,24,CellTiter-Blue,Alamar blue,cell metabolic activity,88.0639,N,N,N,2012,15,10.1007/s00204-012-0840-4,267
ZnO,I,l-cysteine l-lysine l-lysine,20,0.0003533198124,,Caco-2,L,H,,Epithelial,A,Colon,36,CellTiter-Blue,Alamar blue,cell metabolic activity,78.450935,N,N,N,2012,15,10.1007/s00204-012-0840-4,268
ZnO,I,l-cysteine l-lysine l-lysine,20,0.0003533198124,,Caco-2,L,H,,Epithelial,A,Colon,48,CellTiter-Blue,Alamar blue,cell metabolic activity,39.97198,N,N,N,2012,15,10.1007/s00204-012-0840-4,269
ZnO,I,l-cysteine l-lysine l-lysine,20,0.0007066396249,,Caco-2,L,H,,Epithelial,A,Colon,24,CellTiter-Blue,Alamar blue,cell metabolic activity,68.17292,N,N,N,2012,15,10.1007/s00204-012-0840-4,270
ZnO,I,l-cysteine l-lysine l-lysine,20,0.0007066396249,,Caco-2,L,H,,Epithelial,A,Colon,36,CellTiter-Blue,Alamar blue,cell metabolic activity,49.626442,N,N,N,2012,15,10.1007/s00204-012-0840-4,271
ZnO,I,l-cysteine l-lysine l-lysine,20,0.0007066396249,,Caco-2,L,H,,Epithelial,A,Colon,48,CellTiter-Blue,Alamar blue,cell metabolic activity,24.892593,N,N,N,2012,15,10.1007/s00204-012-0840-4,272
ZnO,I,l-cysteine l-lysine l-lysine,20,0.001766599062,,Caco-2,L,H,,Epithelial,A,Colon,24,CellTiter-Blue,Alamar blue,cell metabolic activity,33.85015,N,N,N,2012,15,10.1007/s00204-012-0840-4,273
ZnO,I,l-cysteine l-lysine l-lysine,20,0.001766599062,,Caco-2,L,H,,Epithelial,A,Colon,36,CellTiter-Blue,Alamar blue,cell metabolic activity,4.992589,N,N,N,2012,15,10.1007/s00204-012-0840-4,274
ZnO,I,l-cysteine l-lysine l-lysine,20,0.001766599062,,Caco-2,L,H,,Epithelial,A,Colon,48,CellTiter-Blue,Alamar blue,cell metabolic activity,4.3149247,N,N,N,2012,15,10.1007/s00204-012-0840-4,275
ZnO,I,l-cysteine l-lysine l-lysine,20,0.003533198124,,Caco-2,L,H,,Epithelial,A,Colon,24,CellTiter-Blue,Alamar blue,cell metabolic activity,20.144733,N,N,N,2012,15,10.1007/s00204-012-0840-4,276
ZnO,I,l-cysteine l-lysine l-lysine,20,0.003533198124,,Caco-2,L,H,,Epithelial,A,Colon,36,CellTiter-Blue,Alamar blue,cell metabolic activity,0.22308208,N,N,N,2012,15,10.1007/s00204-012-0840-4,277
ZnO,I,l-cysteine l-lysine l-lysine,20,0.003533198124,,Caco-2,L,H,,Epithelial,A,Colon,48,CellTiter-Blue,Alamar blue,cell metabolic activity,2.2927547,N,N,N,2012,15,10.1007/s00204-012-0840-4,278
ZnO,I,l-cysteine l-lysine l-lysine,20,0.007066396249,,Caco-2,L,H,,Epithelial,A,Colon,24,CellTiter-Blue,Alamar blue,cell metabolic activity,10.563026,N,N,N,2012,15,10.1007/s00204-012-0840-4,279
ZnO,I,l-cysteine l-lysine l-lysine,20,0.007066396249,,Caco-2,L,H,,Epithelial,A,Colon,36,CellTiter-Blue,Alamar blue,cell metabolic activity,0.26336914,N,N,N,2012,15,10.1007/s00204-012-0840-4,280
ZnO,I,l-cysteine l-lysine l-lysine,20,0.007066396249,,Caco-2,L,H,,Epithelial,A,Colon,48,CellTiter-Blue,Alamar blue,cell metabolic activity,2.333643,N,N,N,2012,15,10.1007/s00204-012-0840-4,281
ZnO,I,l-cysteine l-lysine l-lysine,40,0.00004416497656,,Caco-2,L,H,,Epithelial,A,Colon,24,CellTiter-Blue,Alamar blue,cell metabolic activity,108.20203,N,N,N,2012,15,10.1007/s00204-012-0840-4,282
ZnO,I,l-cysteine l-lysine l-lysine,40,0.00004416497656,,Caco-2,L,H,,Epithelial,A,Colon,36,CellTiter-Blue,Alamar blue,cell metabolic activity,99.96482,N,N,N,2012,15,10.1007/s00204-012-0840-4,283
ZnO,I,l-cysteine l-lysine l-lysine,40,0.00004416497656,,Caco-2,L,H,,Epithelial,A,Colon,48,CellTiter-Blue,Alamar blue,cell metabolic activity,96.53802,N,N,N,2012,15,10.1007/s00204-012-0840-4,284
ZnO,I,l-cysteine l-lysine l-lysine,40,0.00008832995311,,Caco-2,L,H,,Epithelial,A,Colon,24,CellTiter-Blue,Alamar blue,cell metabolic activity,100.68518,N,N,N,2012,15,10.1007/s00204-012-0840-4,285
ZnO,I,l-cysteine l-lysine l-lysine,40,0.00008832995311,,Caco-2,L,H,,Epithelial,A,Colon,36,CellTiter-Blue,Alamar blue,cell metabolic activity,90.38612,N,N,N,2012,15,10.1007/s00204-012-0840-4,286
ZnO,I,l-cysteine l-lysine l-lysine,40,0.00008832995311,,Caco-2,L,H,,Epithelial,A,Colon,48,CellTiter-Blue,Alamar blue,cell metabolic activity,64.966194,N,N,N,2012,15,10.1007/s00204-012-0840-4,287
ZnO,I,l-cysteine l-lysine l-lysine,40,0.0002208248828,,Caco-2,L,H,,Epithelial,A,Colon,24,CellTiter-Blue,Alamar blue,cell metabolic activity,93.856224,N,N,N,2012,15,10.1007/s00204-012-0840-4,288
ZnO,I,l-cysteine l-lysine l-lysine,40,0.0002208248828,,Caco-2,L,H,,Epithelial,A,Colon,36,CellTiter-Blue,Alamar blue,cell metabolic activity,81.49471,N,N,N,2012,15,10.1007/s00204-012-0840-4,289
ZnO,I,l-cysteine l-lysine l-lysine,40,0.0002208248828,,Caco-2,L,H,,Epithelial,A,Colon,48,CellTiter-Blue,Alamar blue,cell metabolic activity,43.703644,N,N,N,2012,15,10.1007/s00204-012-0840-4,290
ZnO,I,l-cysteine l-lysine l-lysine,40,0.0004416497656,,Caco-2,L,H,,Epithelial,A,Colon,24,CellTiter-Blue,Alamar blue,cell metabolic activity,73.28096,N,N,N,2012,15,10.1007/s00204-012-0840-4,291
ZnO,I,l-cysteine l-lysine l-lysine,40,0.0004416497656,,Caco-2,L,H,,Epithelial,A,Colon,36,CellTiter-Blue,Alamar blue,cell metabolic activity,54.73388,N,N,N,2012,15,10.1007/s00204-012-0840-4,292
ZnO,I,l-cysteine l-lysine l-lysine,40,0.0004416497656,,Caco-2,L,H,,Epithelial,A,Colon,48,CellTiter-Blue,Alamar blue,cell metabolic activity,26.564205,N,N,N,2012,15,10.1007/s00204-012-0840-4,293
ZnO,I,l-cysteine l-lysine l-lysine,40,0.0008832995311,,Caco-2,L,H,,Epithelial,A,Colon,24,CellTiter-Blue,Alamar blue,cell metabolic activity,43.083702,N,N,N,2012,15,10.1007/s00204-012-0840-4,294
ZnO,I,l-cysteine l-lysine l-lysine,40,0.0008832995311,,Caco-2,L,H,,Epithelial,A,Colon,36,CellTiter-Blue,Alamar blue,cell metabolic activity,25.910593,N,N,N,2012,15,10.1007/s00204-012-0840-4,295
ZnO,I,l-cysteine l-lysine l-lysine,40,0.0008832995311,,Caco-2,L,H,,Epithelial,A,Colon,48,CellTiter-Blue,Alamar blue,cell metabolic activity,5.9895434,N,N,N,2012,15,10.1007/s00204-012-0840-4,296
ZnO,I,,60,0.001,,SH-SY5Y,L,H,,Epithelial,A,Bone Marrow,48,MTS,tetrazolium salt,cell metabolic activity,100.693115,N,N,N,2008,16,10.1080/17458080802235765,297
ZnO,I,,60,0.1,,SH-SY5Y,L,H,,Epithelial,A,Bone Marrow,48,MTS,tetrazolium salt,cell metabolic activity,92.226105,N,N,N,2008,16,10.1080/17458080802235765,298
ZnO,I,,60,1,,SH-SY5Y,L,H,,Epithelial,A,Bone Marrow,48,MTS,tetrazolium salt,cell metabolic activity,68.79509,N,N,N,2008,16,10.1080/17458080802235765,299
ZnO,I,,60,10,,SH-SY5Y,L,H,,Epithelial,A,Bone Marrow,48,MTS,tetrazolium salt,cell metabolic activity,55.583572,N,N,N,2008,16,10.1080/17458080802235765,300
ZnO,I,,60,100,,SH-SY5Y,L,H,,Epithelial,A,Bone Marrow,48,MTS,tetrazolium salt,cell metabolic activity,0.03533673,N,N,N,2008,16,10.1080/17458080802235765,301
ZnO,I,,60,0.001,,H4,L,H,,Epithelial,A,Brain,48,MTS,tetrazolium salt,cell metabolic activity,110.36489,N,N,N,2008,16,10.1080/17458080802235765,302
ZnO,I,,60,0.1,,H4,L,H,,Epithelial,A,Brain,48,MTS,tetrazolium salt,cell metabolic activity,107.41884,N,N,N,2008,16,10.1080/17458080802235765,303
ZnO,I,,60,1,,H4,L,H,,Epithelial,A,Brain,48,MTS,tetrazolium salt,cell metabolic activity,97.29278,N,N,N,2008,16,10.1080/17458080802235765,304
ZnO,I,,60,10,,H4,L,H,,Epithelial,A,Brain,48,MTS,tetrazolium salt,cell metabolic activity,89.433136,N,N,N,2008,16,10.1080/17458080802235765,305
ZnO,I,,60,100,,H4,L,H,,Epithelial,A,Brain,48,MTS,tetrazolium salt,cell metabolic activity,46.814537,N,N,N,2008,16,10.1080/17458080802235765,306
ZnO,I,,60,0.001,,SH-SY5Y,L,H,,Epithelial,A,Bone Marrow,48,Live/Dead,"Calcein AM, Ethidium homodimer-1",cell membrane integrity,98.67841,N,N,N,2008,16,10.1080/17458080802235765,307
ZnO,I,,60,0.1,,SH-SY5Y,L,H,,Epithelial,A,Bone Marrow,48,Live/Dead,"Calcein AM, Ethidium homodimer-1",cell membrane integrity,98.67841,N,N,N,2008,16,10.1080/17458080802235765,308
ZnO,I,,60,1,,SH-SY5Y,L,H,,Epithelial,A,Bone Marrow,48,Live/Dead,"Calcein AM, Ethidium homodimer-1",cell membrane integrity,98.37004,N,N,N,2008,16,10.1080/17458080802235765,309
ZnO,I,,60,10,,SH-SY5Y,L,H,,Epithelial,A,Bone Marrow,48,Live/Dead,"Calcein AM, Ethidium homodimer-1",cell membrane integrity,98.67841,N,N,N,2008,16,10.1080/17458080802235765,310
ZnO,I,,60,100,,SH-SY5Y,L,H,,Epithelial,A,Bone Marrow,48,Live/Dead,"Calcein AM, Ethidium homodimer-1",cell membrane integrity,97.44493,N,N,N,2008,16,10.1080/17458080802235765,311
ZnO,I,,60,0.001,,H4,L,H,,Epithelial,A,Brain,48,Live/Dead,"Calcein AM, Ethidium homodimer-1",cell membrane integrity,99.911896,N,N,N,2008,16,10.1080/17458080802235765,312
ZnO,I,,60,0.1,,H4,L,H,,Epithelial,A,Brain,48,Live/Dead,"Calcein AM, Ethidium homodimer-1",cell membrane integrity,98.37004,N,N,N,2008,16,10.1080/17458080802235765,313
ZnO,I,,60,1,,H4,L,H,,Epithelial,A,Brain,48,Live/Dead,"Calcein AM, Ethidium homodimer-1",cell membrane integrity,98.67841,N,N,N,2008,16,10.1080/17458080802235765,314
ZnO,I,,60,10,,H4,L,H,,Epithelial,A,Brain,48,Live/Dead,"Calcein AM, Ethidium homodimer-1",cell membrane integrity,99.60352,N,N,N,2008,16,10.1080/17458080802235765,315
ZnO,I,,60,100,,H4,L,H,,Epithelial,A,Brain,48,Live/Dead,"Calcein AM, Ethidium homodimer-1",cell membrane integrity,94.977974,N,N,N,2008,16,10.1080/17458080802235765,316
ZnO,I,,18,0.009693273318,,SKOV-3,L,H,,Epithelial,A,Ovary,24,MTT,tetrazolium salt,cell metabolic activity,25.252525,N,N,Y,2014,17,10.1016/j.nano.2014.01.006,317
ZnO,I,,18,0.009693273318,,SKOV-3,L,H,,Epithelial,A,Ovary,48,MTT,tetrazolium salt,cell metabolic activity,14.141414,N,N,Y,2014,17,10.1016/j.nano.2014.01.006,318
ZnO,I,,18,0.009693273318,,Macrophages,L,H,,Monocyte,A,Blood,24,LDH,LDH activity assay kit,LDH leakage,44.681156,N,N,Y,2014,17,10.1016/j.nano.2014.01.006,319
Iron oxide,I,Dextran,30,0.000002241587953,,Monocytes,P,H,,Monocyte,A,Blood,24,NR,toluylene red,lysosomal uptake,96.25,N,N,N,2007,18,10.1016/j.biomaterials.2006.12.003,320
Iron oxide,I,Dextran,30,0.000002241587953,,Monocytes,P,H,,Monocyte,A,Blood,48,NR,toluylene red,lysosomal uptake,103.541664,N,N,N,2007,18,10.1016/j.biomaterials.2006.12.003,321
Iron oxide,I,Dextran,30,0.000002241587953,,Monocytes,P,H,,Monocyte,A,Blood,72,NR,toluylene red,lysosomal uptake,90.416664,N,N,N,2007,18,10.1016/j.biomaterials.2006.12.003,322
Iron oxide,I,Dextran,30,0.00002241587953,,Monocytes,P,H,,Monocyte,A,Blood,24,NR,toluylene red,lysosomal uptake,95.520836,N,N,N,2007,18,10.1016/j.biomaterials.2006.12.003,323
Iron oxide,I,Dextran,30,0.00002241587953,,Monocytes,P,H,,Monocyte,A,Blood,48,NR,toluylene red,lysosomal uptake,102.8125,N,N,N,2007,18,10.1016/j.biomaterials.2006.12.003,324
Iron oxide,I,Dextran,30,0.00002241587953,,Monocytes,P,H,,Monocyte,A,Blood,72,NR,toluylene red,lysosomal uptake,91.145836,N,N,N,2007,18,10.1016/j.biomaterials.2006.12.003,325
Iron oxide,I,Dextran,30,0.0002241587953,,Monocytes,P,H,,Monocyte,A,Blood,24,NR,toluylene red,lysosomal uptake,97.708336,N,N,N,2007,18,10.1016/j.biomaterials.2006.12.003,326
Iron oxide,I,Dextran,30,0.0002241587953,,Monocytes,P,H,,Monocyte,A,Blood,48,NR,toluylene red,lysosomal uptake,103.541664,N,N,N,2007,18,10.1016/j.biomaterials.2006.12.003,327
Iron oxide,I,Dextran,30,0.0002241587953,,Monocytes,P,H,,Monocyte,A,Blood,72,NR,toluylene red,lysosomal uptake,96.25,N,N,N,2007,18,10.1016/j.biomaterials.2006.12.003,328
Iron oxide,I,Dextran,30,0.002241587953,,Monocytes,P,H,,Monocyte,A,Blood,24,NR,toluylene red,lysosomal uptake,96.25,N,N,N,2007,18,10.1016/j.biomaterials.2006.12.003,329
Iron oxide,I,Dextran,30,0.002241587953,,Monocytes,P,H,,Monocyte,A,Blood,48,NR,toluylene red,lysosomal uptake,104.270836,N,N,N,2007,18,10.1016/j.biomaterials.2006.12.003,330
Iron oxide,I,Dextran,30,0.002241587953,,Monocytes,P,H,,Monocyte,A,Blood,72,NR,toluylene red,lysosomal uptake,94.791664,N,N,N,2007,18,10.1016/j.biomaterials.2006.12.003,331
Iron oxide,I,Dextran,30,0.02241587953,,Monocytes,P,H,,Monocyte,A,Blood,24,NR,toluylene red,lysosomal uptake,99.166664,N,N,N,2007,18,10.1016/j.biomaterials.2006.12.003,332
Iron oxide,I,Dextran,30,0.02241587953,,Monocytes,P,H,,Monocyte,A,Blood,48,NR,toluylene red,lysosomal uptake,107.1875,N,N,N,2007,18,10.1016/j.biomaterials.2006.12.003,333
Iron oxide,I,Dextran,30,0.02241587953,,Monocytes,P,H,,Monocyte,A,Blood,72,NR,toluylene red,lysosomal uptake,99.895836,N,N,N,2007,18,10.1016/j.biomaterials.2006.12.003,334
Iron oxide,I,Dextran,30,0.2241587953,,Monocytes,P,H,,Monocyte,A,Blood,24,NR,toluylene red,lysosomal uptake,74.375,N,N,N,2007,18,10.1016/j.biomaterials.2006.12.003,335
Iron oxide,I,Dextran,30,0.2241587953,,Monocytes,P,H,,Monocyte,A,Blood,48,NR,toluylene red,lysosomal uptake,74.375,N,N,N,2007,18,10.1016/j.biomaterials.2006.12.003,336
Iron oxide,I,Dextran,30,0.2241587953,,Monocytes,P,H,,Monocyte,A,Blood,72,NR,toluylene red,lysosomal uptake,86.041664,N,N,N,2007,18,10.1016/j.biomaterials.2006.12.003,337
Iron oxide,I,Dextran,30,0.000002241587953,,Monocytes,P,H,,Monocyte,A,Blood,72,MTT,tetrazolium salt,cell metabolic activity,92.61745,N,N,N,2007,18,10.1016/j.biomaterials.2006.12.003,338
Iron oxide,I,Dextran,30,0.00002241587953,,Monocytes,P,H,,Monocyte,A,Blood,72,MTT,tetrazolium salt,cell metabolic activity,93.42282,N,N,N,2007,18,10.1016/j.biomaterials.2006.12.003,339
Iron oxide,I,Dextran,30,0.0002241587953,,Monocytes,P,H,,Monocyte,A,Blood,72,MTT,tetrazolium salt,cell metabolic activity,90.20134,N,N,N,2007,18,10.1016/j.biomaterials.2006.12.003,340
Iron oxide,I,Dextran,30,0.002241587953,,Monocytes,P,H,,Monocyte,A,Blood,72,MTT,tetrazolium salt,cell metabolic activity,93.42282,N,N,N,2007,18,10.1016/j.biomaterials.2006.12.003,341
Iron oxide,I,Dextran,30,0.02241587953,,Monocytes,P,H,,Monocyte,A,Blood,72,MTT,tetrazolium salt,cell metabolic activity,87.78523,N,N,N,2007,18,10.1016/j.biomaterials.2006.12.003,342
Iron oxide,I,Dextran,30,0.2241587953,,Monocytes,P,H,,Monocyte,A,Blood,72,MTT,tetrazolium salt,cell metabolic activity,49.127518,N,N,N,2007,18,10.1016/j.biomaterials.2006.12.003,343
Iron oxide,I,Dextran,30,0.008966351814,,Monocytes,P,H,,Monocyte,A,Blood,24,NR,toluylene red,lysosomal uptake,93.12741,N,N,N,2007,18,10.1016/j.biomaterials.2006.12.003,344
Iron oxide,I,Dextran,30,0.008966351814,,Monocytes,P,H,,Monocyte,A,Blood,48,NR,toluylene red,lysosomal uptake,91.73745,N,N,N,2007,18,10.1016/j.biomaterials.2006.12.003,345
Iron oxide,I,Dextran,30,0.008966351814,,Monocytes,P,H,,Monocyte,A,Blood,72,NR,toluylene red,lysosomal uptake,95.90733,N,N,N,2007,18,10.1016/j.biomaterials.2006.12.003,346
Iron oxide,I,Dextran,30,0.008966351814,,Monocytes,P,H,,Monocyte,A,Blood,96,NR,toluylene red,lysosomal uptake,95.444016,N,N,N,2007,18,10.1016/j.biomaterials.2006.12.003,347
Iron oxide,I,Dextran,30,0.008966351814,,Monocytes,L,H,,Monocyte,A,Blood,168,NR,toluylene red,lysosomal uptake,93.59074,N,N,N,2007,18,10.1016/j.biomaterials.2006.12.003,348
Iron oxide,I,Dextran,30,0.008966351814,,Monocytes,L,H,,Monocyte,A,Blood,216,NR,toluylene red,lysosomal uptake,94.054054,N,N,N,2007,18,10.1016/j.biomaterials.2006.12.003,349
Iron oxide,I,Dextran,30,0.008966351814,,Monocytes,L,H,,Monocyte,A,Blood,336,NR,toluylene red,lysosomal uptake,82.47104,N,N,N,2007,18,10.1016/j.biomaterials.2006.12.003,350
Iron oxide,I,PEI,145.8,0.0000003046292313,17.7,SH-SY5Y,L,H,,Epithelial,A,Bone Marrow,72,MTS,tetrazolium salt,cell metabolic activity,89.08297,Y,N,N,2012,19,10.1186/1556-276X-7-77,351
Iron oxide,I,PEI,145.8,0.0000006102348383,17.7,SH-SY5Y,L,H,,Epithelial,A,Bone Marrow,72,MTS,tetrazolium salt,cell metabolic activity,117.90393,Y,N,N,2012,19,10.1186/1556-276X-7-77,352
Iron oxide,I,PEI,145.8,0.000001220469677,17.7,SH-SY5Y,L,H,,Epithelial,A,Bone Marrow,72,MTS,tetrazolium salt,cell metabolic activity,136.24454,Y,N,N,2012,19,10.1186/1556-276X-7-77,353
Iron oxide,I,PEI,145.8,0.000002440939353,17.7,SH-SY5Y,L,H,,Epithelial,A,Bone Marrow,72,MTS,tetrazolium salt,cell metabolic activity,124.89083,Y,N,N,2012,19,10.1186/1556-276X-7-77,354
Iron oxide,I,PEI,145.8,0.000004881878707,17.7,SH-SY5Y,L,H,,Epithelial,A,Bone Marrow,72,MTS,tetrazolium salt,cell metabolic activity,119.65066,Y,N,N,2012,19,10.1186/1556-276X-7-77,355
Iron oxide,I,PEI,145.8,0.0000003046292313,17.7,SH-SY5Y,L,H,,Epithelial,A,Bone Marrow,72,CellTiter-Blue,Alamar blue,cell metabolic activity,112.66376,Y,N,N,2012,19,10.1186/1556-276X-7-77,356
Iron oxide,I,PEI,145.8,0.0000006102348383,17.7,SH-SY5Y,L,H,,Epithelial,A,Bone Marrow,72,CellTiter-Blue,Alamar blue,cell metabolic activity,157.20525,Y,N,N,2012,19,10.1186/1556-276X-7-77,357
Iron oxide,I,PEI,145.8,0.000001220469677,17.7,SH-SY5Y,L,H,,Epithelial,A,Bone Marrow,72,CellTiter-Blue,Alamar blue,cell metabolic activity,169.43231,Y,N,N,2012,19,10.1186/1556-276X-7-77,358
Iron oxide,I,PEI,145.8,0.000002440939353,17.7,SH-SY5Y,L,H,,Epithelial,A,Bone Marrow,72,CellTiter-Blue,Alamar blue,cell metabolic activity,179.0393,Y,N,N,2012,19,10.1186/1556-276X-7-77,359
Iron oxide,I,PEI,145.8,0.000004881878707,17.7,SH-SY5Y,L,H,,Epithelial,A,Bone Marrow,72,CellTiter-Blue,Alamar blue,cell metabolic activity,144.1048,Y,N,N,2012,19,10.1186/1556-276X-7-77,360
Iron oxide,I,PEI,145.8,0.0000003046292313,17.7,SH-SY5Y,L,H,,Epithelial,A,Bone Marrow,72,CellTiter-Glo,luciferase,ATP content,138.86462,Y,N,N,2012,19,10.1186/1556-276X-7-77,361
Iron oxide,I,PEI,145.8,0.0000006102348383,17.7,SH-SY5Y,L,H,,Epithelial,A,Bone Marrow,72,CellTiter-Glo,luciferase,ATP content,119.65066,Y,N,N,2012,19,10.1186/1556-276X-7-77,362
Iron oxide,I,PEI,145.8,0.000001220469677,17.7,SH-SY5Y,L,H,,Epithelial,A,Bone Marrow,72,CellTiter-Glo,luciferase,ATP content,68.12227,Y,N,N,2012,19,10.1186/1556-276X-7-77,363
Iron oxide,I,PEI,145.8,0.000002440939353,17.7,SH-SY5Y,L,H,,Epithelial,A,Bone Marrow,72,CellTiter-Glo,luciferase,ATP content,48.9083,Y,N,N,2012,19,10.1186/1556-276X-7-77,364
Iron oxide,I,PEI,145.8,0.000004881878707,17.7,SH-SY5Y,L,H,,Epithelial,A,Bone Marrow,72,CellTiter-Glo,luciferase,ATP content,26.200872,Y,N,N,2012,19,10.1186/1556-276X-7-77,365
Iron oxide,I,PEI,145.8,0.0000003046292313,17.7,SH-SY5Y,L,H,,Epithelial,A,Bone Marrow,72,Live/Dead,trypan blue,cell membrane integrity,62.00873,Y,N,N,2012,19,10.1186/1556-276X-7-77,366
Iron oxide,I,PEI,145.8,0.0000006102348383,17.7,SH-SY5Y,L,H,,Epithelial,A,Bone Marrow,72,Live/Dead,trypan blue,cell membrane integrity,41.9214,Y,N,N,2012,19,10.1186/1556-276X-7-77,367
Iron oxide,I,PEI,145.8,0.000001220469677,17.7,SH-SY5Y,L,H,,Epithelial,A,Bone Marrow,72,Live/Dead,trypan blue,cell membrane integrity,32.31441,Y,N,N,2012,19,10.1186/1556-276X-7-77,368
Iron oxide,I,PEI,145.8,0.000002440939353,17.7,SH-SY5Y,L,H,,Epithelial,A,Bone Marrow,72,Live/Dead,trypan blue,cell membrane integrity,23.580786,Y,N,N,2012,19,10.1186/1556-276X-7-77,369
Iron oxide,I,PEI,145.8,0.000004881878707,17.7,SH-SY5Y,L,H,,Epithelial,A,Bone Marrow,72,Live/Dead,trypan blue,cell membrane integrity,14.847161,Y,N,N,2012,19,10.1186/1556-276X-7-77,370
Iron oxide,I,PEI,145.8,0.0000003046292313,17.7,RAW 264.7,L,A,Mouse,Monocyte/Macrophage,A,Blood,72,MTS,tetrazolium salt,cell metabolic activity,146.7742,Y,N,N,2012,19,10.1186/1556-276X-7-77,371
Iron oxide,I,PEI,145.8,0.0000006102348383,17.7,RAW 264.7,L,A,Mouse,Monocyte/Macrophage,A,Blood,72,MTS,tetrazolium salt,cell metabolic activity,129.83871,Y,N,N,2012,19,10.1186/1556-276X-7-77,372
Iron oxide,I,PEI,145.8,0.000001220469677,17.7,RAW 264.7,L,A,Mouse,Monocyte/Macrophage,A,Blood,72,MTS,tetrazolium salt,cell metabolic activity,125,Y,N,N,2012,19,10.1186/1556-276X-7-77,373
Iron oxide,I,PEI,145.8,0.000002440939353,17.7,RAW 264.7,L,A,Mouse,Monocyte/Macrophage,A,Blood,72,MTS,tetrazolium salt,cell metabolic activity,104.83871,Y,N,N,2012,19,10.1186/1556-276X-7-77,374
Iron oxide,I,PEI,145.8,0.000004881878707,17.7,RAW 264.7,L,A,Mouse,Monocyte/Macrophage,A,Blood,72,MTS,tetrazolium salt,cell metabolic activity,100,Y,N,N,2012,19,10.1186/1556-276X-7-77,375
Iron oxide,I,PEI,145.8,0.0000003046292313,17.7,RAW 264.7,L,A,Mouse,Monocyte/Macrophage,A,Blood,72,CellTiter-Blue,Alamar blue,cell metabolic activity,104.83871,Y,N,N,2012,19,10.1186/1556-276X-7-77,376
Iron oxide,I,PEI,145.8,0.0000006102348383,17.7,RAW 264.7,L,A,Mouse,Monocyte/Macrophage,A,Blood,72,CellTiter-Blue,Alamar blue,cell metabolic activity,102.41936,Y,N,N,2012,19,10.1186/1556-276X-7-77,377
Iron oxide,I,PEI,145.8,0.000001220469677,17.7,RAW 264.7,L,A,Mouse,Monocyte/Macrophage,A,Blood,72,CellTiter-Blue,Alamar blue,cell metabolic activity,99.19355,Y,N,N,2012,19,10.1186/1556-276X-7-77,378
Iron oxide,I,PEI,145.8,0.000002440939353,17.7,RAW 264.7,L,A,Mouse,Monocyte/Macrophage,A,Blood,72,CellTiter-Blue,Alamar blue,cell metabolic activity,96.77419,Y,N,N,2012,19,10.1186/1556-276X-7-77,379
Iron oxide,I,PEI,145.8,0.000004881878707,17.7,RAW 264.7,L,A,Mouse,Monocyte/Macrophage,A,Blood,72,CellTiter-Blue,Alamar blue,cell metabolic activity,100,Y,N,N,2012,19,10.1186/1556-276X-7-77,380
Iron oxide,I,PEI,145.8,0.0000003046292313,17.7,RAW 264.7,L,A,Mouse,Monocyte/Macrophage,A,Blood,72,CellTiter-Blue,Alamar blue,cell metabolic activity,131.45161,Y,N,N,2012,19,10.1186/1556-276X-7-77,381
Iron oxide,I,PEI,145.8,0.0000006102348383,17.7,RAW 264.7,L,A,Mouse,Monocyte/Macrophage,A,Blood,72,CellTiter-Blue,Alamar blue,cell metabolic activity,115.32258,Y,N,N,2012,19,10.1186/1556-276X-7-77,382
Iron oxide,I,PEI,145.8,0.000001220469677,17.7,RAW 264.7,L,A,Mouse,Monocyte/Macrophage,A,Blood,72,CellTiter-Blue,Alamar blue,cell metabolic activity,106.451614,Y,N,N,2012,19,10.1186/1556-276X-7-77,383
Iron oxide,I,PEI,145.8,0.000002440939353,17.7,RAW 264.7,L,A,Mouse,Monocyte/Macrophage,A,Blood,72,CellTiter-Blue,Alamar blue,cell metabolic activity,85.48387,Y,N,N,2012,19,10.1186/1556-276X-7-77,384
Iron oxide,I,PEI,145.8,0.000004881878707,17.7,RAW 264.7,L,A,Mouse,Monocyte/Macrophage,A,Blood,72,CellTiter-Blue,Alamar blue,cell metabolic activity,58.064518,Y,N,N,2012,19,10.1186/1556-276X-7-77,385
Iron oxide,I,PEI,145.8,0.0000003046292313,17.7,SH-SY5Y,L,H,,Epithelial,A,Bone Marrow,24,Live/Dead,trypan blue,cell membrane integrity,82.850784,Y,N,N,2012,19,10.1186/1556-276X-7-77,386
Iron oxide,I,PEI,145.8,0.0000006102348383,17.7,SH-SY5Y,L,H,,Epithelial,A,Bone Marrow,24,Live/Dead,trypan blue,cell membrane integrity,67.31019,Y,N,N,2012,19,10.1186/1556-276X-7-77,387
Iron oxide,I,PEI,145.8,0.000001220469677,17.7,SH-SY5Y,L,H,,Epithelial,A,Bone Marrow,24,Live/Dead,trypan blue,cell membrane integrity,56.04981,Y,N,N,2012,19,10.1186/1556-276X-7-77,388
Iron oxide,I,PEI,145.8,0.000002440939353,17.7,SH-SY5Y,L,H,,Epithelial,A,Bone Marrow,24,Live/Dead,trypan blue,cell membrane integrity,42.64823,Y,N,N,2012,19,10.1186/1556-276X-7-77,389
Iron oxide,I,PEI,145.8,0.000004881878707,17.7,SH-SY5Y,L,H,,Epithelial,A,Bone Marrow,24,Live/Dead,trypan blue,cell membrane integrity,39.943905,Y,N,N,2012,19,10.1186/1556-276X-7-77,390
Iron oxide,I,PEI,145.8,0.0000003046292313,17.7,SH-SY5Y,L,H,,Epithelial,A,Bone Marrow,72,Live/Dead,trypan blue,cell membrane integrity,60.188145,Y,N,N,2012,19,10.1186/1556-276X-7-77,391
Iron oxide,I,PEI,145.8,0.0000006102348383,17.7,SH-SY5Y,L,H,,Epithelial,A,Bone Marrow,72,Live/Dead,trypan blue,cell membrane integrity,40.906464,Y,N,N,2012,19,10.1186/1556-276X-7-77,392
Iron oxide,I,PEI,145.8,0.000001220469677,17.7,SH-SY5Y,L,H,,Epithelial,A,Bone Marrow,72,Live/Dead,trypan blue,cell membrane integrity,31.248158,Y,N,N,2012,19,10.1186/1556-276X-7-77,393
Iron oxide,I,PEI,145.8,0.000002440939353,17.7,SH-SY5Y,L,H,,Epithelial,A,Bone Marrow,72,Live/Dead,trypan blue,cell membrane integrity,22.661545,Y,N,N,2012,19,10.1186/1556-276X-7-77,394
Iron oxide,I,PEI,145.8,0.000004881878707,17.7,SH-SY5Y,L,H,,Epithelial,A,Bone Marrow,72,Live/Dead,trypan blue,cell membrane integrity,13.54236,Y,N,N,2012,19,10.1186/1556-276X-7-77,395
Iron oxide,I,PEI,145.8,0.0000003046292313,17.7,SH-SY5Y,L,H,,Epithelial,A,Bone Marrow,120,Live/Dead,trypan blue,cell membrane integrity,42.340473,Y,N,N,2012,19,10.1186/1556-276X-7-77,396
Iron oxide,I,PEI,145.8,0.0000006102348383,17.7,SH-SY5Y,L,H,,Epithelial,A,Bone Marrow,120,Live/Dead,trypan blue,cell membrane integrity,32.684353,Y,N,N,2012,19,10.1186/1556-276X-7-77,397
Iron oxide,I,PEI,145.8,0.000001220469677,17.7,SH-SY5Y,L,H,,Epithelial,A,Bone Marrow,120,Live/Dead,trypan blue,cell membrane integrity,24.09774,Y,N,N,2012,19,10.1186/1556-276X-7-77,398
Iron oxide,I,PEI,145.8,0.000002440939353,17.7,SH-SY5Y,L,H,,Epithelial,A,Bone Marrow,120,Live/Dead,trypan blue,cell membrane integrity,20.32609,Y,N,N,2012,19,10.1186/1556-276X-7-77,399
Iron oxide,I,PEI,145.8,0.000004881878707,17.7,SH-SY5Y,L,H,,Epithelial,A,Bone Marrow,120,Live/Dead,trypan blue,cell membrane integrity,10.665605,Y,N,N,2012,19,10.1186/1556-276X-7-77,400
Iron oxide,I,PEI,145.8,0.0000003046292313,17.7,SH-SY5Y,L,H,,Epithelial,A,Bone Marrow,168,Live/Dead,trypan blue,cell membrane integrity,38.93333,Y,N,N,2012,19,10.1186/1556-276X-7-77,401
Iron oxide,I,PEI,145.8,0.0000006102348383,17.7,SH-SY5Y,L,H,,Epithelial,A,Bone Marrow,168,Live/Dead,trypan blue,cell membrane integrity,27.670767,Y,N,N,2012,19,10.1186/1556-276X-7-77,402
Iron oxide,I,PEI,145.8,0.000001220469677,17.7,SH-SY5Y,L,H,,Epithelial,A,Bone Marrow,168,Live/Dead,trypan blue,cell membrane integrity,19.618906,Y,N,N,2012,19,10.1186/1556-276X-7-77,403
Iron oxide,I,PEI,145.8,0.000002440939353,17.7,SH-SY5Y,L,H,,Epithelial,A,Bone Marrow,168,Live/Dead,trypan blue,cell membrane integrity,14.238631,Y,N,N,2012,19,10.1186/1556-276X-7-77,404
Iron oxide,I,PEI,145.8,0.000004881878707,17.7,SH-SY5Y,L,H,,Epithelial,A,Bone Marrow,168,Live/Dead,trypan blue,cell membrane integrity,0.8414183,Y,N,N,2012,19,10.1186/1556-276X-7-77,405
Iron oxide,I,PEI,145.8,0.0000003046292313,17.7,RAW 264.7,L,A,Mouse,Monocyte/Macrophage,A,Blood,24,Live/Dead,trypan blue,cell membrane integrity,98.2479,Y,N,N,2012,19,10.1186/1556-276X-7-77,406
Iron oxide,I,PEI,145.8,0.0000006102348383,17.7,RAW 264.7,L,A,Mouse,Monocyte/Macrophage,A,Blood,24,Live/Dead,trypan blue,cell membrane integrity,98.80087,Y,N,N,2012,19,10.1186/1556-276X-7-77,407
Iron oxide,I,PEI,145.8,0.000001220469677,17.7,RAW 264.7,L,A,Mouse,Monocyte/Macrophage,A,Blood,24,Live/Dead,trypan blue,cell membrane integrity,81.53774,Y,N,N,2012,19,10.1186/1556-276X-7-77,408
Iron oxide,I,PEI,145.8,0.000002440939353,17.7,RAW 264.7,L,A,Mouse,Monocyte/Macrophage,A,Blood,24,Live/Dead,trypan blue,cell membrane integrity,90.13358,Y,N,N,2012,19,10.1186/1556-276X-7-77,409
Iron oxide,I,PEI,145.8,0.000004881878707,17.7,RAW 264.7,L,A,Mouse,Monocyte/Macrophage,A,Blood,24,Live/Dead,trypan blue,cell membrane integrity,82.64213,Y,N,N,2012,19,10.1186/1556-276X-7-77,410
Iron oxide,I,PEI,145.8,0.0000003046292313,17.7,RAW 264.7,L,A,Mouse,Monocyte/Macrophage,A,Blood,72,Live/Dead,trypan blue,cell membrane integrity,96.38087,Y,N,N,2012,19,10.1186/1556-276X-7-77,411
Iron oxide,I,PEI,145.8,0.0000006102348383,17.7,RAW 264.7,L,A,Mouse,Monocyte/Macrophage,A,Blood,72,Live/Dead,trypan blue,cell membrane integrity,84.86487,Y,N,N,2012,19,10.1186/1556-276X-7-77,412
Iron oxide,I,PEI,145.8,0.000001220469677,17.7,RAW 264.7,L,A,Mouse,Monocyte/Macrophage,A,Blood,72,Live/Dead,trypan blue,cell membrane integrity,76.22088,Y,N,N,2012,19,10.1186/1556-276X-7-77,413
Iron oxide,I,PEI,145.8,0.000002440939353,17.7,RAW 264.7,L,A,Mouse,Monocyte/Macrophage,A,Blood,72,Live/Dead,trypan blue,cell membrane integrity,75.62442,Y,N,N,2012,19,10.1186/1556-276X-7-77,414
Iron oxide,I,PEI,145.8,0.000004881878707,17.7,RAW 264.7,L,A,Mouse,Monocyte/Macrophage,A,Blood,72,Live/Dead,trypan blue,cell membrane integrity,67.556694,Y,N,N,2012,19,10.1186/1556-276X-7-77,415
Iron oxide,I,PEI,145.8,0.0000003046292313,17.7,RAW 264.7,L,A,Mouse,Monocyte/Macrophage,A,Blood,120,Live/Dead,trypan blue,cell membrane integrity,92.78658,Y,N,N,2012,19,10.1186/1556-276X-7-77,416
Iron oxide,I,PEI,145.8,0.0000006102348383,17.7,RAW 264.7,L,A,Mouse,Monocyte/Macrophage,A,Blood,120,Live/Dead,trypan blue,cell membrane integrity,82.42156,Y,N,N,2012,19,10.1186/1556-276X-7-77,417
Iron oxide,I,PEI,145.8,0.000001220469677,17.7,RAW 264.7,L,A,Mouse,Monocyte/Macrophage,A,Blood,120,Live/Dead,trypan blue,cell membrane integrity,77.225845,Y,N,N,2012,19,10.1186/1556-276X-7-77,418
Iron oxide,I,PEI,145.8,0.000002440939353,17.7,RAW 264.7,L,A,Mouse,Monocyte/Macrophage,A,Blood,120,Live/Dead,trypan blue,cell membrane integrity,62.261574,Y,N,N,2012,19,10.1186/1556-276X-7-77,419
Iron oxide,I,PEI,145.8,0.000004881878707,17.7,RAW 264.7,L,A,Mouse,Monocyte/Macrophage,A,Blood,120,Live/Dead,trypan blue,cell membrane integrity,63.3877,Y,N,N,2012,19,10.1186/1556-276X-7-77,420
Iron oxide,I,PEI,145.8,0.0000003046292313,17.7,RAW 264.7,L,A,Mouse,Monocyte/Macrophage,A,Blood,168,Live/Dead,trypan blue,cell membrane integrity,74.254425,Y,N,N,2012,19,10.1186/1556-276X-7-77,421
Iron oxide,I,PEI,145.8,0.0000006102348383,17.7,RAW 264.7,L,A,Mouse,Monocyte/Macrophage,A,Blood,168,Live/Dead,trypan blue,cell membrane integrity,68.484,Y,N,N,2012,19,10.1186/1556-276X-7-77,422
Iron oxide,I,PEI,145.8,0.000001220469677,17.7,RAW 264.7,L,A,Mouse,Monocyte/Macrophage,A,Blood,168,Live/Dead,trypan blue,cell membrane integrity,59.84001,Y,N,N,2012,19,10.1186/1556-276X-7-77,423
Iron oxide,I,PEI,145.8,0.000002440939353,17.7,RAW 264.7,L,A,Mouse,Monocyte/Macrophage,A,Blood,168,Live/Dead,trypan blue,cell membrane integrity,46.02516,Y,N,N,2012,19,10.1186/1556-276X-7-77,424
Iron oxide,I,PEI,145.8,0.000004881878707,17.7,RAW 264.7,L,A,Mouse,Monocyte/Macrophage,A,Blood,168,Live/Dead,trypan blue,cell membrane integrity,39.68158,Y,N,N,2012,19,10.1186/1556-276X-7-77,425
Iron oxide,I,PEI,145.8,0.0000003046292313,17.7,SH-SY5Y,L,H,,Epithelial,A,Bone Marrow,1,LDH,LDH activity assay kit,LDH leakage,88.389831,Y,N,N,2012,19,10.1186/1556-276X-7-77,426
Iron oxide,I,PEI,145.8,0.0000006102348383,17.7,SH-SY5Y,L,H,,Epithelial,A,Bone Marrow,1,LDH,LDH activity assay kit,LDH leakage,88.389831,Y,N,N,2012,19,10.1186/1556-276X-7-77,427
Iron oxide,I,PEI,145.8,0.000001220469677,17.7,SH-SY5Y,L,H,,Epithelial,A,Bone Marrow,1,LDH,LDH activity assay kit,LDH leakage,88.389831,Y,N,N,2012,19,10.1186/1556-276X-7-77,428
Iron oxide,I,PEI,145.8,0.000002440939353,17.7,SH-SY5Y,L,H,,Epithelial,A,Bone Marrow,1,LDH,LDH activity assay kit,LDH leakage,88.389831,Y,N,N,2012,19,10.1186/1556-276X-7-77,429
Iron oxide,I,PEI,145.8,0.000004881878707,17.7,SH-SY5Y,L,H,,Epithelial,A,Bone Marrow,1,LDH,LDH activity assay kit,LDH leakage,87.118644,Y,N,N,2012,19,10.1186/1556-276X-7-77,430
Iron oxide,I,PEI,145.8,0.0000003046292313,17.7,SH-SY5Y,L,H,,Epithelial,A,Bone Marrow,4,LDH,LDH activity assay kit,LDH leakage,75.254238,Y,N,N,2012,19,10.1186/1556-276X-7-77,431
Iron oxide,I,PEI,145.8,0.0000006102348383,17.7,SH-SY5Y,L,H,,Epithelial,A,Bone Marrow,4,LDH,LDH activity assay kit,LDH leakage,76.949152,Y,N,N,2012,19,10.1186/1556-276X-7-77,432
Iron oxide,I,PEI,145.8,0.000001220469677,17.7,SH-SY5Y,L,H,,Epithelial,A,Bone Marrow,4,LDH,LDH activity assay kit,LDH leakage,78.220339,Y,N,N,2012,19,10.1186/1556-276X-7-77,433
Iron oxide,I,PEI,145.8,0.000002440939353,17.7,SH-SY5Y,L,H,,Epithelial,A,Bone Marrow,4,LDH,LDH activity assay kit,LDH leakage,77.79661,Y,N,N,2012,19,10.1186/1556-276X-7-77,434
Iron oxide,I,PEI,145.8,0.000004881878707,17.7,SH-SY5Y,L,H,,Epithelial,A,Bone Marrow,4,LDH,LDH activity assay kit,LDH leakage,75.677965,Y,N,N,2012,19,10.1186/1556-276X-7-77,435
Iron oxide,I,PEI,145.8,0.0000003046292313,17.7,SH-SY5Y,L,H,,Epithelial,A,Bone Marrow,24,LDH,LDH activity assay kit,LDH leakage,66.77966,Y,N,N,2012,19,10.1186/1556-276X-7-77,436
Iron oxide,I,PEI,145.8,0.0000006102348383,17.7,SH-SY5Y,L,H,,Epithelial,A,Bone Marrow,24,LDH,LDH activity assay kit,LDH leakage,65.932205,Y,N,N,2012,19,10.1186/1556-276X-7-77,437
Iron oxide,I,PEI,145.8,0.000001220469677,17.7,SH-SY5Y,L,H,,Epithelial,A,Bone Marrow,24,LDH,LDH activity assay kit,LDH leakage,65.932205,Y,N,N,2012,19,10.1186/1556-276X-7-77,438
Iron oxide,I,PEI,145.8,0.000002440939353,17.7,SH-SY5Y,L,H,,Epithelial,A,Bone Marrow,24,LDH,LDH activity assay kit,LDH leakage,64.23729,Y,N,N,2012,19,10.1186/1556-276X-7-77,439
Iron oxide,I,PEI,145.8,0.000004881878707,17.7,SH-SY5Y,L,H,,Epithelial,A,Bone Marrow,24,LDH,LDH activity assay kit,LDH leakage,57.457626,Y,N,N,2012,19,10.1186/1556-276X-7-77,440
Iron oxide,I,PEI,145.8,0.0000003046292313,17.7,SH-SY5Y,L,H,,Epithelial,A,Bone Marrow,72,LDH,LDH activity assay kit,LDH leakage,53.64407,Y,N,N,2012,19,10.1186/1556-276X-7-77,441
Iron oxide,I,PEI,145.8,0.0000006102348383,17.7,SH-SY5Y,L,H,,Epithelial,A,Bone Marrow,72,LDH,LDH activity assay kit,LDH leakage,48.559322,Y,N,N,2012,19,10.1186/1556-276X-7-77,442
Iron oxide,I,PEI,145.8,0.000001220469677,17.7,SH-SY5Y,L,H,,Epithelial,A,Bone Marrow,72,LDH,LDH activity assay kit,LDH leakage,49.74576,Y,N,N,2012,19,10.1186/1556-276X-7-77,443
Iron oxide,I,PEI,145.8,0.000002440939353,17.7,SH-SY5Y,L,H,,Epithelial,A,Bone Marrow,72,LDH,LDH activity assay kit,LDH leakage,49.83051,Y,N,N,2012,19,10.1186/1556-276X-7-77,444
Iron oxide,I,PEI,145.8,0.000004881878707,17.7,SH-SY5Y,L,H,,Epithelial,A,Bone Marrow,72,LDH,LDH activity assay kit,LDH leakage,47.288136,Y,N,N,2012,19,10.1186/1556-276X-7-77,445
Iron oxide,I,PEI,145.8,0.0000003046292313,17.7,RAW 264.7,L,A,Mouse,Monocyte/Macrophage,A,Blood,1,LDH,LDH activity assay kit,LDH leakage,95.4700856,Y,N,N,2012,19,10.1186/1556-276X-7-77,446
Iron oxide,I,PEI,145.8,0.0000006102348383,17.7,RAW 264.7,L,A,Mouse,Monocyte/Macrophage,A,Blood,1,LDH,LDH activity assay kit,LDH leakage,95.042735,Y,N,N,2012,19,10.1186/1556-276X-7-77,447
Iron oxide,I,PEI,145.8,0.000001220469677,17.7,RAW 264.7,L,A,Mouse,Monocyte/Macrophage,A,Blood,1,LDH,LDH activity assay kit,LDH leakage,95.042735,Y,N,N,2012,19,10.1186/1556-276X-7-77,448
Iron oxide,I,PEI,145.8,0.000002440939353,17.7,RAW 264.7,L,A,Mouse,Monocyte/Macrophage,A,Blood,1,LDH,LDH activity assay kit,LDH leakage,94.188034,Y,N,N,2012,19,10.1186/1556-276X-7-77,449
Iron oxide,I,PEI,145.8,0.000004881878707,17.7,RAW 264.7,L,A,Mouse,Monocyte/Macrophage,A,Blood,1,LDH,LDH activity assay kit,LDH leakage,94.188034,Y,N,N,2012,19,10.1186/1556-276X-7-77,450
Iron oxide,I,PEI,145.8,0.0000003046292313,17.7,RAW 264.7,L,A,Mouse,Monocyte/Macrophage,A,Blood,4,LDH,LDH activity assay kit,LDH leakage,93.7606835,Y,N,N,2012,19,10.1186/1556-276X-7-77,451
Iron oxide,I,PEI,145.8,0.0000006102348383,17.7,RAW 264.7,L,A,Mouse,Monocyte/Macrophage,A,Blood,4,LDH,LDH activity assay kit,LDH leakage,95.042735,Y,N,N,2012,19,10.1186/1556-276X-7-77,452
Iron oxide,I,PEI,145.8,0.000001220469677,17.7,RAW 264.7,L,A,Mouse,Monocyte/Macrophage,A,Blood,4,LDH,LDH activity assay kit,LDH leakage,95.4700856,Y,N,N,2012,19,10.1186/1556-276X-7-77,453
Iron oxide,I,PEI,145.8,0.000002440939353,17.7,RAW 264.7,L,A,Mouse,Monocyte/Macrophage,A,Blood,4,LDH,LDH activity assay kit,LDH leakage,95.042735,Y,N,N,2012,19,10.1186/1556-276X-7-77,454
Iron oxide,I,PEI,145.8,0.000004881878707,17.7,RAW 264.7,L,A,Mouse,Monocyte/Macrophage,A,Blood,4,LDH,LDH activity assay kit,LDH leakage,94.188034,Y,N,N,2012,19,10.1186/1556-276X-7-77,455
Iron oxide,I,PEI,145.8,0.0000003046292313,17.7,RAW 264.7,L,A,Mouse,Monocyte/Macrophage,A,Blood,24,LDH,LDH activity assay kit,LDH leakage,93.7606835,Y,N,N,2012,19,10.1186/1556-276X-7-77,456
Iron oxide,I,PEI,145.8,0.0000006102348383,17.7,RAW 264.7,L,A,Mouse,Monocyte/Macrophage,A,Blood,24,LDH,LDH activity assay kit,LDH leakage,94.188034,Y,N,N,2012,19,10.1186/1556-276X-7-77,457
Iron oxide,I,PEI,145.8,0.000001220469677,17.7,RAW 264.7,L,A,Mouse,Monocyte/Macrophage,A,Blood,24,LDH,LDH activity assay kit,LDH leakage,94.188034,Y,N,N,2012,19,10.1186/1556-276X-7-77,458
Iron oxide,I,PEI,145.8,0.000002440939353,17.7,RAW 264.7,L,A,Mouse,Monocyte/Macrophage,A,Blood,24,LDH,LDH activity assay kit,LDH leakage,94.188034,Y,N,N,2012,19,10.1186/1556-276X-7-77,459
Iron oxide,I,PEI,145.8,0.000004881878707,17.7,RAW 264.7,L,A,Mouse,Monocyte/Macrophage,A,Blood,24,LDH,LDH activity assay kit,LDH leakage,94.6153846,Y,N,N,2012,19,10.1186/1556-276X-7-77,460
Iron oxide,I,PEI,145.8,0.0000003046292313,17.7,RAW 264.7,L,A,Mouse,Monocyte/Macrophage,A,Blood,72,LDH,LDH activity assay kit,LDH leakage,93.7606835,Y,N,N,2012,19,10.1186/1556-276X-7-77,461
Iron oxide,I,PEI,145.8,0.0000006102348383,17.7,RAW 264.7,L,A,Mouse,Monocyte/Macrophage,A,Blood,72,LDH,LDH activity assay kit,LDH leakage,93.7606835,Y,N,N,2012,19,10.1186/1556-276X-7-77,462
Iron oxide,I,PEI,145.8,0.000001220469677,17.7,RAW 264.7,L,A,Mouse,Monocyte/Macrophage,A,Blood,72,LDH,LDH activity assay kit,LDH leakage,93.7606835,Y,N,N,2012,19,10.1186/1556-276X-7-77,463
Iron oxide,I,PEI,145.8,0.000002440939353,17.7,RAW 264.7,L,A,Mouse,Monocyte/Macrophage,A,Blood,72,LDH,LDH activity assay kit,LDH leakage,92.4786325,Y,N,N,2012,19,10.1186/1556-276X-7-77,464
Iron oxide,I,PEI,145.8,0.000004881878707,17.7,RAW 264.7,L,A,Mouse,Monocyte/Macrophage,A,Blood,72,LDH,LDH activity assay kit,LDH leakage,92.4786325,Y,N,N,2012,19,10.1186/1556-276X-7-77,465
Iron oxide,I,PEG to the PEI,361.4,0.00000002000228918,12.1,SH-SY5Y,L,H,,Epithelial,A,Bone Marrow,72,MTS,tetrazolium salt,cell metabolic activity,95.91124,Y,N,N,2012,19,10.1186/1556-276X-7-77,466
Iron oxide,I,PEG to the PEI,361.4,0.00000004006868827,12.1,SH-SY5Y,L,H,,Epithelial,A,Bone Marrow,72,MTS,tetrazolium salt,cell metabolic activity,101.437775,Y,N,N,2012,19,10.1186/1556-276X-7-77,467
