Repository: ammar257ammar/RDFied-datasets

## Nano toxicity RDFied datasets

This repository contains datasets published as supplementary materials for nano toxicity related literature.

In each dataset folder, a folder names "rdf" contains the output RDF generated from the RML mapping.

## Other formats

The redland `rapper` tool can be used to convert the output to Turtle, e.g.:

```shell
rapper -i ntriples -o turtle mo-cytotoxicity-metadata.nq > mo-cytotoxicity-metadata.ttl
```

You can use namespaces in the Turtle with this `rapper` option `-f 'xmlns:prov="http://www.w3.org/ns/prov#"'`
and repeat that `-f` option once for each namespace you want to define.

File: 05-meta-cytotoxicity/nn8b07562_si_001.xlsx.csv (part 3 of 13)
nanoparticle,type_organic_inorganic,coat,diameter,dose,zeta_potential,cell_line,cell_line_or_primary,human_or_animal,animal_species,cell_morphology,cell_age_embryonic_or_adult,cell_organ_or_tissue,exposure_time,test_assay,test_indicator,biochemical_metric,cell_viability,inference_checked_y_n,colloidal_stability_checked_y_n,positive_control_y_n,publication_year,particle_id,reference_doi,row_num
Iron oxide,I,PEG to the PEI,361.4,0.00000008013737654,12.1,SH-SY5Y,L,H,,Epithelial,A,Bone Marrow,72,MTS,tetrazolium salt,cell metabolic activity,114.38183,Y,N,N,2012,19,10.1186/1556-276X-7-77,468
Iron oxide,I,PEG to the PEI,361.4,0.0000001602747531,12.1,SH-SY5Y,L,H,,Epithelial,A,Bone Marrow,72,MTS,tetrazolium salt,cell metabolic activity,162.86815,Y,N,N,2012,19,10.1186/1556-276X-7-77,469
Iron oxide,I,PEG to the PEI,361.4,0.0000003205495062,12.1,SH-SY5Y,L,H,,Epithelial,A,Bone Marrow,72,MTS,tetrazolium salt,cell metabolic activity,163.80347,Y,N,N,2012,19,10.1186/1556-276X-7-77,470
Iron oxide,I,PEG to the PEI,361.4,0.00000002000228918,12.1,SH-SY5Y,L,H,,Epithelial,A,Bone Marrow,72,CellTiter-Blue,Alamar blue,cell metabolic activity,240.88625,Y,N,N,2012,19,10.1186/1556-276X-7-77,471
Iron oxide,I,PEG to the PEI,361.4,0.00000004006868827,12.1,SH-SY5Y,L,H,,Epithelial,A,Bone Marrow,72,CellTiter-Blue,Alamar blue,cell metabolic activity,248.2997,Y,N,N,2012,19,10.1186/1556-276X-7-77,472
Iron oxide,I,PEG to the PEI,361.4,0.00000008013737654,12.1,SH-SY5Y,L,H,,Epithelial,A,Bone Marrow,72,CellTiter-Blue,Alamar blue,cell metabolic activity,323.37766,Y,N,N,2012,19,10.1186/1556-276X-7-77,473
Iron oxide,I,PEG to the PEI,361.4,0.0000001602747531,12.1,SH-SY5Y,L,H,,Epithelial,A,Bone Marrow,72,CellTiter-Blue,Alamar blue,cell metabolic activity,401.9854,Y,N,N,2012,19,10.1186/1556-276X-7-77,474
Iron oxide,I,PEG to the PEI,361.4,0.0000003205495062,12.1,SH-SY5Y,L,H,,Epithelial,A,Bone Marrow,72,CellTiter-Blue,Alamar blue,cell metabolic activity,404.8117,Y,N,N,2012,19,10.1186/1556-276X-7-77,475
Iron oxide,I,PEG to the PEI,361.4,0.00000002000228918,12.1,SH-SY5Y,L,H,,Epithelial,A,Bone Marrow,72,CellTiter-Blue,Alamar blue,cell metabolic activity,103.43855,Y,N,N,2012,19,10.1186/1556-276X-7-77,476
Iron oxide,I,PEG to the PEI,361.4,0.00000004006868827,12.1,SH-SY5Y,L,H,,Epithelial,A,Bone Marrow,72,CellTiter-Blue,Alamar blue,cell metabolic activity,88.25786,Y,N,N,2012,19,10.1186/1556-276X-7-77,477
Iron oxide,I,PEG to the PEI,361.4,0.00000008013737654,12.1,SH-SY5Y,L,H,,Epithelial,A,Bone Marrow,72,CellTiter-Blue,Alamar blue,cell metabolic activity,63.54501,Y,N,N,2012,19,10.1186/1556-276X-7-77,478
Iron oxide,I,PEG to the PEI,361.4,0.0000001602747531,12.1,SH-SY5Y,L,H,,Epithelial,A,Bone Marrow,72,CellTiter-Blue,Alamar blue,cell metabolic activity,21.650686,Y,N,N,2012,19,10.1186/1556-276X-7-77,479
Iron oxide,I,PEG to the PEI,361.4,0.0000003205495062,12.1,SH-SY5Y,L,H,,Epithelial,A,Bone Marrow,72,CellTiter-Blue,Alamar blue,cell metabolic activity,24.476988,Y,N,N,2012,19,10.1186/1556-276X-7-77,480
Iron oxide,I,PEG to the PEI,361.4,0.00000002000228918,12.1,RAW 264.7,L,A,Mouse,Monocyte/Macrophage,A,Blood,72,MTS,tetrazolium salt,cell metabolic activity,100.04899,Y,N,N,2012,19,10.1186/1556-276X-7-77,481
Iron oxide,I,PEG to the PEI,361.4,0.00000004006868827,12.1,RAW 264.7,L,A,Mouse,Monocyte/Macrophage,A,Blood,72,MTS,tetrazolium salt,cell metabolic activity,93.75041,Y,N,N,2012,19,10.1186/1556-276X-7-77,482
Iron oxide,I,PEG to the PEI,361.4,0.00000008013737654,12.1,RAW 264.7,L,A,Mouse,Monocyte/Macrophage,A,Blood,72,MTS,tetrazolium salt,cell metabolic activity,85.119865,Y,N,N,2012,19,10.1186/1556-276X-7-77,483
Iron oxide,I,PEG to the PEI,361.4,0.0000001602747531,12.1,RAW 264.7,L,A,Mouse,Monocyte/Macrophage,A,Blood,72,MTS,tetrazolium salt,cell metabolic activity,100.39683,Y,N,N,2012,19,10.1186/1556-276X-7-77,484
Iron oxide,I,PEG to the PEI,361.4,0.0000003205495062,12.1,RAW 264.7,L,A,Mouse,Monocyte/Macrophage,A,Blood,72,MTS,tetrazolium salt,cell metabolic activity,129.36508,Y,N,N,2012,19,10.1186/1556-276X-7-77,485
Iron oxide,I,PEG to the PEI,361.4,0.00000002000228918,12.1,RAW 264.7,L,A,Mouse,Monocyte/Macrophage,A,Blood,72,CellTiter-Blue,Alamar blue,cell metabolic activity,104.809265,Y,N,N,2012,19,10.1186/1556-276X-7-77,486
Iron oxide,I,PEG to the PEI,361.4,0.00000004006868827,12.1,RAW 264.7,L,A,Mouse,Monocyte/Macrophage,A,Blood,72,CellTiter-Blue,Alamar blue,cell metabolic activity,110.41544,Y,N,N,2012,19,10.1186/1556-276X-7-77,487
Iron oxide,I,PEG to the PEI,361.4,0.00000008013737654,12.1,RAW 264.7,L,A,Mouse,Monocyte/Macrophage,A,Blood,72,CellTiter-Blue,Alamar blue,cell metabolic activity,115.27696,Y,N,N,2012,19,10.1186/1556-276X-7-77,488
Iron oxide,I,PEG to the PEI,361.4,0.0000001602747531,12.1,RAW 264.7,L,A,Mouse,Monocyte/Macrophage,A,Blood,72,CellTiter-Blue,Alamar blue,cell metabolic activity,108.333336,Y,N,N,2012,19,10.1186/1556-276X-7-77,489
Iron oxide,I,PEG to the PEI,361.4,0.0000003205495062,12.1,RAW 264.7,L,A,Mouse,Monocyte/Macrophage,A,Blood,72,CellTiter-Blue,Alamar blue,cell metabolic activity,107.93651,Y,N,N,2012,19,10.1186/1556-276X-7-77,490
Iron oxide,I,PEG to the PEI,361.4,0.00000002000228918,12.1,RAW 264.7,L,A,Mouse,Monocyte/Macrophage,A,Blood,72,CellTiter-Blue,Alamar blue,cell metabolic activity,96.080734,Y,N,N,2012,19,10.1186/1556-276X-7-77,491
Iron oxide,I,PEG to the PEI,361.4,0.00000004006868827,12.1,RAW 264.7,L,A,Mouse,Monocyte/Macrophage,A,Blood,72,CellTiter-Blue,Alamar blue,cell metabolic activity,86.60592,Y,N,N,2012,19,10.1186/1556-276X-7-77,492
Iron oxide,I,PEG to the PEI,361.4,0.00000008013737654,12.1,RAW 264.7,L,A,Mouse,Monocyte/Macrophage,A,Blood,72,CellTiter-Blue,Alamar blue,cell metabolic activity,75.59442,Y,N,N,2012,19,10.1186/1556-276X-7-77,493
Iron oxide,I,PEG to the PEI,361.4,0.0000001602747531,12.1,RAW 264.7,L,A,Mouse,Monocyte/Macrophage,A,Blood,72,CellTiter-Blue,Alamar blue,cell metabolic activity,73.4127,Y,N,N,2012,19,10.1186/1556-276X-7-77,494
Iron oxide,I,PEG to the PEI,361.4,0.0000003205495062,12.1,RAW 264.7,L,A,Mouse,Monocyte/Macrophage,A,Blood,72,CellTiter-Blue,Alamar blue,cell metabolic activity,73.809525,Y,N,N,2012,19,10.1186/1556-276X-7-77,495
Iron oxide,I,PEG to the PEI,361.4,0.00000002000228918,12.1,SH-SY5Y,L,H,,Epithelial,A,Bone Marrow,24,Live/Dead,trypan blue,cell membrane integrity,95.480225,Y,N,N,2012,19,10.1186/1556-276X-7-77,496
Iron oxide,I,PEG to the PEI,361.4,0.00000004006868827,12.1,SH-SY5Y,L,H,,Epithelial,A,Bone Marrow,24,Live/Dead,trypan blue,cell membrane integrity,64.40678,Y,N,N,2012,19,10.1186/1556-276X-7-77,497
Iron oxide,I,PEG to the PEI,361.4,0.00000008013737654,12.1,SH-SY5Y,L,H,,Epithelial,A,Bone Marrow,24,Live/Dead,trypan blue,cell membrane integrity,57.062145,Y,N,N,2012,19,10.1186/1556-276X-7-77,498
Iron oxide,I,PEG to the PEI,361.4,0.0000001602747531,12.1,SH-SY5Y,L,H,,Epithelial,A,Bone Marrow,24,Live/Dead,trypan blue,cell membrane integrity,56.497173,Y,N,N,2012,19,10.1186/1556-276X-7-77,499
Iron oxide,I,PEG to the PEI,361.4,0.0000003205495062,12.1,SH-SY5Y,L,H,,Epithelial,A,Bone Marrow,24,Live/Dead,trypan blue,cell membrane integrity,55.932205,Y,N,N,2012,19,10.1186/1556-276X-7-77,500
Iron oxide,I,PEG to the PEI,361.4,0.00000002000228918,12.1,SH-SY5Y,L,H,,Epithelial,A,Bone Marrow,72,Live/Dead,trypan blue,cell membrane integrity,61.01695,Y,N,N,2012,19,10.1186/1556-276X-7-77,501
Iron oxide,I,PEG to the PEI,361.4,0.00000004006868827,12.1,SH-SY5Y,L,H,,Epithelial,A,Bone Marrow,72,Live/Dead,trypan blue,cell membrane integrity,37.288136,Y,N,N,2012,19,10.1186/1556-276X-7-77,502
Iron oxide,I,PEG to the PEI,361.4,0.00000008013737654,12.1,SH-SY5Y,L,H,,Epithelial,A,Bone Marrow,72,Live/Dead,trypan blue,cell membrane integrity,23.728813,Y,N,N,2012,19,10.1186/1556-276X-7-77,503
Iron oxide,I,PEG to the PEI,361.4,0.0000001602747531,12.1,SH-SY5Y,L,H,,Epithelial,A,Bone Marrow,72,Live/Dead,trypan blue,cell membrane integrity,13.559322,Y,N,N,2012,19,10.1186/1556-276X-7-77,504
Iron oxide,I,PEG to the PEI,361.4,0.0000003205495062,12.1,SH-SY5Y,L,H,,Epithelial,A,Bone Marrow,72,Live/Dead,trypan blue,cell membrane integrity,2.8248587,Y,N,N,2012,19,10.1186/1556-276X-7-77,505
Iron oxide,I,PEG to the PEI,361.4,0.00000002000228918,12.1,SH-SY5Y,L,H,,Epithelial,A,Bone Marrow,120,Live/Dead,trypan blue,cell membrane integrity,56.497173,Y,N,N,2012,19,10.1186/1556-276X-7-77,506
Iron oxide,I,PEG to the PEI,361.4,0.00000004006868827,12.1,SH-SY5Y,L,H,,Epithelial,A,Bone Marrow,120,Live/Dead,trypan blue,cell membrane integrity,33.898304,Y,N,N,2012,19,10.1186/1556-276X-7-77,507
Iron oxide,I,PEG to the PEI,361.4,0.00000008013737654,12.1,SH-SY5Y,L,H,,Epithelial,A,Bone Marrow,120,Live/Dead,trypan blue,cell membrane integrity,17.514124,Y,N,N,2012,19,10.1186/1556-276X-7-77,508
Iron oxide,I,PEG to the PEI,361.4,0.0000001602747531,12.1,SH-SY5Y,L,H,,Epithelial,A,Bone Marrow,120,Live/Dead,trypan blue,cell membrane integrity,10.169492,Y,N,N,2012,19,10.1186/1556-276X-7-77,509
Iron oxide,I,PEG to the PEI,361.4,0.0000003205495062,12.1,SH-SY5Y,L,H,,Epithelial,A,Bone Marrow,120,Live/Dead,trypan blue,cell membrane integrity,3.9548023,Y,N,N,2012,19,10.1186/1556-276X-7-77,510
Iron oxide,I,PEG to the PEI,361.4,0.00000002000228918,12.1,SH-SY5Y,L,H,,Epithelial,A,Bone Marrow,168,Live/Dead,trypan blue,cell membrane integrity,38.41808,Y,N,N,2012,19,10.1186/1556-276X-7-77,511
Iron oxide,I,PEG to the PEI,361.4,0.00000004006868827,12.1,SH-SY5Y,L,H,,Epithelial,A,Bone Marrow,168,Live/Dead,trypan blue,cell membrane integrity,28.248587,Y,N,N,2012,19,10.1186/1556-276X-7-77,512
Iron oxide,I,PEG to the PEI,361.4,0.00000008013737654,12.1,SH-SY5Y,L,H,,Epithelial,A,Bone Marrow,168,Live/Dead,trypan blue,cell membrane integrity,14.124293,Y,N,N,2012,19,10.1186/1556-276X-7-77,513
Iron oxide,I,PEG to the PEI,361.4,0.0000001602747531,12.1,SH-SY5Y,L,H,,Epithelial,A,Bone Marrow,168,Live/Dead,trypan blue,cell membrane integrity,0,Y,N,N,2012,19,10.1186/1556-276X-7-77,514
Iron oxide,I,PEG to the PEI,361.4,0.0000003205495062,12.1,SH-SY5Y,L,H,,Epithelial,A,Bone Marrow,168,Live/Dead,trypan blue,cell membrane integrity,0,Y,N,N,2012,19,10.1186/1556-276X-7-77,515
Iron oxide,I,PEG to the PEI,361.4,0.00000002000228918,12.1,RAW 264.7,L,A,Mouse,Monocyte/Macrophage,A,Blood,24,Live/Dead,trypan blue,cell membrane integrity,100.568184,Y,N,N,2012,19,10.1186/1556-276X-7-77,516
Iron oxide,I,PEG to the PEI,361.4,0.00000004006868827,12.1,RAW 264.7,L,A,Mouse,Monocyte/Macrophage,A,Blood,24,Live/Dead,trypan blue,cell membrane integrity,84.09091,Y,N,N,2012,19,10.1186/1556-276X-7-77,517
Iron oxide,I,PEG to the PEI,361.4,0.00000008013737654,12.1,RAW 264.7,L,A,Mouse,Monocyte/Macrophage,A,Blood,24,Live/Dead,trypan blue,cell membrane integrity,83.52273,Y,N,N,2012,19,10.1186/1556-276X-7-77,518
Iron oxide,I,PEG to the PEI,361.4,0.0000001602747531,12.1,RAW 264.7,L,A,Mouse,Monocyte/Macrophage,A,Blood,24,Live/Dead,trypan blue,cell membrane integrity,79.545456,Y,N,N,2012,19,10.1186/1556-276X-7-77,519
Iron oxide,I,PEG to the PEI,361.4,0.0000003205495062,12.1,RAW 264.7,L,A,Mouse,Monocyte/Macrophage,A,Blood,24,Live/Dead,trypan blue,cell membrane integrity,55.68182,Y,N,N,2012,19,10.1186/1556-276X-7-77,520
Iron oxide,I,PEG to the PEI,361.4,0.00000002000228918,12.1,RAW 264.7,L,A,Mouse,Monocyte/Macrophage,A,Blood,72,Live/Dead,trypan blue,cell membrane integrity,98.86364,Y,N,N,2012,19,10.1186/1556-276X-7-77,521
Iron oxide,I,PEG to the PEI,361.4,0.00000004006868827,12.1,RAW 264.7,L,A,Mouse,Monocyte/Macrophage,A,Blood,72,Live/Dead,trypan blue,cell membrane integrity,86.36364,Y,N,N,2012,19,10.1186/1556-276X-7-77,522
Iron oxide,I,PEG to the PEI,361.4,0.00000008013737654,12.1,RAW 264.7,L,A,Mouse,Monocyte/Macrophage,A,Blood,72,Live/Dead,trypan blue,cell membrane integrity,82.954544,Y,N,N,2012,19,10.1186/1556-276X-7-77,523
Iron oxide,I,PEG to the PEI,361.4,0.0000001602747531,12.1,RAW 264.7,L,A,Mouse,Monocyte/Macrophage,A,Blood,72,Live/Dead,trypan blue,cell membrane integrity,60.795456,Y,N,N,2012,19,10.1186/1556-276X-7-77,524
Iron oxide,I,PEG to the PEI,361.4,0.0000003205495062,12.1,RAW 264.7,L,A,Mouse,Monocyte/Macrophage,A,Blood,72,Live/Dead,trypan blue,cell membrane integrity,55.113636,Y,N,N,2012,19,10.1186/1556-276X-7-77,525
Iron oxide,I,PEG to the PEI,361.4,0.00000002000228918,12.1,RAW 264.7,L,A,Mouse,Monocyte/Macrophage,A,Blood,120,Live/Dead,trypan blue,cell membrane integrity,92.61364,Y,N,N,2012,19,10.1186/1556-276X-7-77,526
Iron oxide,I,PEG to the PEI,361.4,0.00000004006868827,12.1,RAW 264.7,L,A,Mouse,Monocyte/Macrophage,A,Blood,120,Live/Dead,trypan blue,cell membrane integrity,75.568184,Y,N,N,2012,19,10.1186/1556-276X-7-77,527
Iron oxide,I,PEG to the PEI,361.4,0.00000008013737654,12.1,RAW 264.7,L,A,Mouse,Monocyte/Macrophage,A,Blood,120,Live/Dead,trypan blue,cell membrane integrity,74.431816,Y,N,N,2012,19,10.1186/1556-276X-7-77,528
Iron oxide,I,PEG to the PEI,361.4,0.0000001602747531,12.1,RAW 264.7,L,A,Mouse,Monocyte/Macrophage,A,Blood,120,Live/Dead,trypan blue,cell membrane integrity,53.409092,Y,N,N,2012,19,10.1186/1556-276X-7-77,529
Iron oxide,I,PEG to the PEI,361.4,0.0000003205495062,12.1,RAW 264.7,L,A,Mouse,Monocyte/Macrophage,A,Blood,120,Live/Dead,trypan blue,cell membrane integrity,43.75,Y,N,N,2012,19,10.1186/1556-276X-7-77,530
Iron oxide,I,PEG to the PEI,361.4,0.00000002000228918,12.1,RAW 264.7,L,A,Mouse,Monocyte/Macrophage,A,Blood,168,Live/Dead,trypan blue,cell membrane integrity,69.88636,Y,N,N,2012,19,10.1186/1556-276X-7-77,531
Iron oxide,I,PEG to the PEI,361.4,0.00000004006868827,12.1,RAW 264.7,L,A,Mouse,Monocyte/Macrophage,A,Blood,168,Live/Dead,trypan blue,cell membrane integrity,61.93182,Y,N,N,2012,19,10.1186/1556-276X-7-77,532
Iron oxide,I,PEG to the PEI,361.4,0.00000008013737654,12.1,RAW 264.7,L,A,Mouse,Monocyte/Macrophage,A,Blood,168,Live/Dead,trypan blue,cell membrane integrity,55.113636,Y,N,N,2012,19,10.1186/1556-276X-7-77,533
Iron oxide,I,PEG to the PEI,361.4,0.0000001602747531,12.1,RAW 264.7,L,A,Mouse,Monocyte/Macrophage,A,Blood,168,Live/Dead,trypan blue,cell membrane integrity,50.56818,Y,N,N,2012,19,10.1186/1556-276X-7-77,534
Iron oxide,I,PEG to the PEI,361.4,0.0000003205495062,12.1,RAW 264.7,L,A,Mouse,Monocyte/Macrophage,A,Blood,168,Live/Dead,trypan blue,cell membrane integrity,32.954544,Y,N,N,2012,19,10.1186/1556-276X-7-77,535
Iron oxide,I,PEG to the PEI,361.4,0.00000002000228918,12.1,SH-SY5Y,L,H,,Epithelial,A,Bone Marrow,1,LDH,LDH activity assay kit,LDH leakage,92.11166,Y,N,N,2012,19,10.1186/1556-276X-7-77,536
Iron oxide,I,PEG to the PEI,361.4,0.00000004006868827,12.1,SH-SY5Y,L,H,,Epithelial,A,Bone Marrow,1,LDH,LDH activity assay kit,LDH leakage,92.1278825,Y,N,N,2012,19,10.1186/1556-276X-7-77,537
Iron oxide,I,PEG to the PEI,361.4,0.00000008013737654,12.1,SH-SY5Y,L,H,,Epithelial,A,Bone Marrow,1,LDH,LDH activity assay kit,LDH leakage,92.141609,Y,N,N,2012,19,10.1186/1556-276X-7-77,538
Iron oxide,I,PEG to the PEI,361.4,0.0000001602747531,12.1,SH-SY5Y,L,H,,Epithelial,A,Bone Marrow,1,LDH,LDH activity assay kit,LDH leakage,90.741489,Y,N,N,2012,19,10.1186/1556-276X-7-77,539
Iron oxide,I,PEG to the PEI,361.4,0.0000003205495062,12.1,SH-SY5Y,L,H,,Epithelial,A,Bone Marrow,1,LDH,LDH activity assay kit,LDH leakage,91.701108,Y,N,N,2012,19,10.1186/1556-276X-7-77,540
Iron oxide,I,PEG to the PEI,361.4,0.00000002000228918,12.1,SH-SY5Y,L,H,,Epithelial,A,Bone Marrow,4,LDH,LDH activity assay kit,LDH leakage,93.644055,Y,N,N,2012,19,10.1186/1556-276X-7-77,541
Iron oxide,I,PEG to the PEI,361.4,0.00000004006868827,12.1,SH-SY5Y,L,H,,Epithelial,A,Bone Marrow,4,LDH,LDH activity assay kit,LDH leakage,93.6590295,Y,N,N,2012,19,10.1186/1556-276X-7-77,542
Iron oxide,I,PEG to the PEI,361.4,0.00000008013737654,12.1,SH-SY5Y,L,H,,Epithelial,A,Bone Marrow,4,LDH,LDH activity assay kit,LDH leakage,95.0878506,Y,N,N,2012,19,10.1186/1556-276X-7-77,543
Iron oxide,I,PEG to the PEI,361.4,0.0000001602747531,12.1,SH-SY5Y,L,H,,Epithelial,A,Bone Marrow,4,LDH,LDH activity assay kit,LDH leakage,95.105321,Y,N,N,2012,19,10.1186/1556-276X-7-77,544
Iron oxide,I,PEG to the PEI,361.4,0.0000003205495062,12.1,SH-SY5Y,L,H,,Epithelial,A,Bone Marrow,4,LDH,LDH activity assay kit,LDH leakage,91.820905,Y,N,N,2012,19,10.1186/1556-276X-7-77,545
Iron oxide,I,PEG to the PEI,361.4,0.00000002000228918,12.1,SH-SY5Y,L,H,,Epithelial,A,Bone Marrow,24,LDH,LDH activity assay kit,LDH leakage,96.122342,Y,N,N,2012,19,10.1186/1556-276X-7-77,546
Iron oxide,I,PEG to the PEI,361.4,0.00000004006868827,12.1,SH-SY5Y,L,H,,Epithelial,A,Bone Marrow,24,LDH,LDH activity assay kit,LDH leakage,97.551163,Y,N,N,2012,19,10.1186/1556-276X-7-77,547
Iron oxide,I,PEG to the PEI,361.4,0.00000008013737654,12.1,SH-SY5Y,L,H,,Epithelial,A,Bone Marrow,24,LDH,LDH activity assay kit,LDH leakage,96.152291,Y,N,N,2012,19,10.1186/1556-276X-7-77,548
Iron oxide,I,PEG to the PEI,361.4,0.0000001602747531,12.1,SH-SY5Y,L,H,,Epithelial,A,Bone Marrow,24,LDH,LDH activity assay kit,LDH leakage,94.7521715,Y,N,N,2012,19,10.1186/1556-276X-7-77,549
Iron oxide,I,PEG to the PEI,361.4,0.0000003205495062,12.1,SH-SY5Y,L,H,,Epithelial,A,Bone Marrow,24,LDH,LDH activity assay kit,LDH leakage,85.335679,Y,N,N,2012,19,10.1186/1556-276X-7-77,550
Iron oxide,I,PEG to the PEI,361.4,0.00000002000228918,12.1,SH-SY5Y,L,H,,Epithelial,A,Bone Marrow,72,LDH,LDH activity assay kit,LDH leakage,23.12519,Y,N,N,2012,19,10.1186/1556-276X-7-77,551
Iron oxide,I,PEG to the PEI,361.4,0.00000004006868827,12.1,SH-SY5Y,L,H,,Epithelial,A,Bone Marrow,72,LDH,LDH activity assay kit,LDH leakage,23.14016,Y,N,N,2012,19,10.1186/1556-276X-7-77,552
Iron oxide,I,PEG to the PEI,361.4,0.00000008013737654,12.1,SH-SY5Y,L,H,,Epithelial,A,Bone Marrow,72,LDH,LDH activity assay kit,LDH leakage,28.81801,Y,N,N,2012,19,10.1186/1556-276X-7-77,553
Iron oxide,I,PEG to the PEI,361.4,0.0000001602747531,12.1,SH-SY5Y,L,H,,Epithelial,A,Bone Marrow,72,LDH,LDH activity assay kit,LDH leakage,38.266945,Y,N,N,2012,19,10.1186/1556-276X-7-77,554
Iron oxide,I,PEG to the PEI,361.4,0.0000003205495062,12.1,SH-SY5Y,L,H,,Epithelial,A,Bone Marrow,72,LDH,LDH activity assay kit,LDH leakage,34.50958,Y,N,N,2012,19,10.1186/1556-276X-7-77,555
Iron oxide,I,PEG to the PEI,361.4,0.00000002000228918,12.1,RAW 264.7,L,A,Mouse,Monocyte/Macrophage,A,Blood,1,LDH,LDH activity assay kit,LDH leakage,94.855769,Y,N,N,2012,19,10.1186/1556-276X-7-77,556
Iron oxide,I,PEG to the PEI,361.4,0.00000004006868827,12.1,RAW 264.7,L,A,Mouse,Monocyte/Macrophage,A,Blood,1,LDH,LDH activity assay kit,LDH leakage,93.9800825,Y,N,N,2012,19,10.1186/1556-276X-7-77,557
Iron oxide,I,PEG to the PEI,361.4,0.00000008013737654,12.1,RAW 264.7,L,A,Mouse,Monocyte/Macrophage,A,Blood,1,LDH,LDH activity assay kit,LDH leakage,93.995932,Y,N,N,2012,19,10.1186/1556-276X-7-77,558
Iron oxide,I,PEG to the PEI,361.4,0.0000001602747531,12.1,RAW 264.7,L,A,Mouse,Monocyte/Macrophage,A,Blood,1,LDH,LDH activity assay kit,LDH leakage,93.116283,Y,N,N,2012,19,10.1186/1556-276X-7-77,559
Iron oxide,I,PEG to the PEI,361.4,0.0000003205495062,12.1,RAW 264.7,L,A,Mouse,Monocyte/Macrophage,A,Blood,1,LDH,LDH activity assay kit,LDH leakage,93.133453,Y,N,N,2012,19,10.1186/1556-276X-7-77,560
Iron oxide,I,PEG to the PEI,361.4,0.00000002000228918,12.1,RAW 264.7,L,A,Mouse,Monocyte/Macrophage,A,Blood,4,LDH,LDH activity assay kit,LDH leakage,93.6327133,Y,N,N,2012,19,10.1186/1556-276X-7-77,561
Iron oxide,I,PEG to the PEI,361.4,0.00000004006868827,12.1,RAW 264.7,L,A,Mouse,Monocyte/Macrophage,A,Blood,4,LDH,LDH activity assay kit,LDH leakage,93.199493,Y,N,N,2012,19,10.1186/1556-276X-7-77,562
Iron oxide,I,PEG to the PEI,361.4,0.00000008013737654,12.1,RAW 264.7,L,A,Mouse,Monocyte/Macrophage,A,Blood,4,LDH,LDH activity assay kit,LDH leakage,94.1095204,Y,N,N,2012,19,10.1186/1556-276X-7-77,563
Iron oxide,I,PEG to the PEI,361.4,0.0000001602747531,12.1,RAW 264.7,L,A,Mouse,Monocyte/Macrophage,A,Blood,4,LDH,LDH activity assay kit,LDH leakage,92.787405,Y,N,N,2012,19,10.1186/1556-276X-7-77,564
Iron oxide,I,PEG to the PEI,361.4,0.0000003205495062,12.1,RAW 264.7,L,A,Mouse,Monocyte/Macrophage,A,Blood,4,LDH,LDH activity assay kit,LDH leakage,96.3720415,Y,N,N,2012,19,10.1186/1556-276X-7-77,565
Iron oxide,I,PEG to the PEI,361.4,0.00000002000228918,12.1,RAW 264.7,L,A,Mouse,Monocyte/Macrophage,A,Blood,24,LDH,LDH activity assay kit,LDH leakage,93.301194,Y,N,N,2012,19,10.1186/1556-276X-7-77,566
Iron oxide,I,PEG to the PEI,361.4,0.00000004006868827,12.1,RAW 264.7,L,A,Mouse,Monocyte/Macrophage,A,Blood,24,LDH,LDH activity assay kit,LDH leakage,92.869294,Y,N,N,2012,19,10.1186/1556-276X-7-77,567
Iron oxide,I,PEG to the PEI,361.4,0.00000008013737654,12.1,RAW 264.7,L,A,Mouse,Monocyte/Macrophage,A,Blood,24,LDH,LDH activity assay kit,LDH leakage,92.436074,Y,N,N,2012,19,10.1186/1556-276X-7-77,568
Iron oxide,I,PEG to the PEI,361.4,0.0000001602747531,12.1,RAW 264.7,L,A,Mouse,Monocyte/Macrophage,A,Blood,24,LDH,LDH activity assay kit,LDH leakage,91.113958,Y,N,N,2012,19,10.1186/1556-276X-7-77,569
Iron oxide,I,PEG to the PEI,361.4,0.0000003205495062,12.1,RAW 264.7,L,A,Mouse,Monocyte/Macrophage,A,Blood,24,LDH,LDH activity assay kit,LDH leakage,91.132449,Y,N,N,2012,19,10.1186/1556-276X-7-77,570
Iron oxide,I,PEG to the PEI,361.4,0.00000002000228918,12.1,RAW 264.7,L,A,Mouse,Monocyte/Macrophage,A,Blood,72,LDH,LDH activity assay kit,LDH leakage,88.05896,Y,N,N,2012,19,10.1186/1556-276X-7-77,571
Iron oxide,I,PEG to the PEI,361.4,0.00000004006868827,12.1,RAW 264.7,L,A,Mouse,Monocyte/Macrophage,A,Blood,72,LDH,LDH activity assay kit,LDH leakage,88.072168,Y,N,N,2012,19,10.1186/1556-276X-7-77,572
Iron oxide,I,PEG to the PEI,361.4,0.00000008013737654,12.1,RAW 264.7,L,A,Mouse,Monocyte/Macrophage,A,Blood,72,LDH,LDH activity assay kit,LDH leakage,89.871091,Y,N,N,2012,19,10.1186/1556-276X-7-77,573
Iron oxide,I,PEG to the PEI,361.4,0.0000001602747531,12.1,RAW 264.7,L,A,Mouse,Monocyte/Macrophage,A,Blood,72,LDH,LDH activity assay kit,LDH leakage,90.333368,Y,N,N,2012,19,10.1186/1556-276X-7-77,574
Iron oxide,I,PEG to the PEI,361.4,0.0000003205495062,12.1,RAW 264.7,L,A,Mouse,Monocyte/Macrophage,A,Blood,72,LDH,LDH activity assay kit,LDH leakage,91.689825,Y,N,N,2012,19,10.1186/1556-276X-7-77,575
Iron oxide,I,PEG,16,0.002955218493,,HMEC-1,L,H,,Endothelial-like,E,Skin,24,ATPLite,luciferase,ATP content,109.81651,N,N,N,2015,20,10.3762/bjnano.6.28,576
Iron oxide,I,PEG,16,0.002955218493,,HMEC-1,L,H,,Endothelial-like,E,Skin,72,ATPLite,luciferase,ATP content,111.48148,N,N,N,2015,20,10.3762/bjnano.6.28,577
Iron oxide,I,PEG-NH2,16,0.002955218493,,HMEC-1,L,H,,Endothelial-like,E,Skin,24,ATPLite,luciferase,ATP content,86.69725,N,N,N,2015,20,10.3762/bjnano.6.28,578
Iron oxide,I,PEG-NH2,16,0.002955218493,,HMEC-1,L,H,,Endothelial-like,E,Skin,72,ATPLite,luciferase,ATP content,79.07407,N,N,N,2015,20,10.3762/bjnano.6.28,579
Iron oxide,I,,957,0,,HCMEC,P,H,,Endothelial,A,Heart,12,MTT,tetrazolium salt,cell metabolic activity,94.38202,N,Y,N,2011,21,10.1007/s10565-011-9191-9,580
Iron oxide,I,,957,0,,HCMEC,P,H,,Endothelial,A,Heart,12,MTT,tetrazolium salt,cell metabolic activity,94.38202,N,Y,N,2011,21,10.1007/s10565-011-9191-9,581
Iron oxide,I,,957,0,,HCMEC,P,H,,Endothelial,A,Heart,12,MTT,tetrazolium salt,cell metabolic activity,96.62921,N,Y,N,2011,21,10.1007/s10565-011-9191-9,582
Iron oxide,I,,957,0.000000000690531882,,HCMEC,P,H,,Endothelial,A,Heart,12,MTT,tetrazolium salt,cell metabolic activity,96.62921,N,Y,N,2011,21,10.1007/s10565-011-9191-9,583
Iron oxide,I,,957,0.00000000345265941,,HCMEC,P,H,,Endothelial,A,Heart,12,MTT,tetrazolium salt,cell metabolic activity,100,N,Y,N,2011,21,10.1007/s10565-011-9191-9,584
Iron oxide,I,,957,0.00000000690531882,,HCMEC,P,H,,Endothelial,A,Heart,12,MTT,tetrazolium salt,cell metabolic activity,98.8764,N,Y,N,2011,21,10.1007/s10565-011-9191-9,585
Iron oxide,I,,957,0.00000001381063764,,HCMEC,P,H,,Endothelial,A,Heart,12,MTT,tetrazolium salt,cell metabolic activity,97.75281,N,Y,N,2011,21,10.1007/s10565-011-9191-9,586
Iron oxide,I,,957,0.0000000345265941,,HCMEC,P,H,,Endothelial,A,Heart,12,MTT,tetrazolium salt,cell metabolic activity,97.75281,N,Y,N,2011,21,10.1007/s10565-011-9191-9,587
Iron oxide,I,,957,0.0000000690531882,,HCMEC,P,H,,Endothelial,A,Heart,12,MTT,tetrazolium salt,cell metabolic activity,95.505615,N,Y,N,2011,21,10.1007/s10565-011-9191-9,588
Iron oxide,I,,957,0,,HCMEC,P,H,,Endothelial,A,Heart,24,MTT,tetrazolium salt,cell metabolic activity,96.62921,N,Y,N,2011,21,10.1007/s10565-011-9191-9,589
Iron oxide,I,,957,0,,HCMEC,P,H,,Endothelial,A,Heart,24,MTT,tetrazolium salt,cell metabolic activity,97.75281,N,Y,N,2011,21,10.1007/s10565-011-9191-9,590
Iron oxide,I,,957,0,,HCMEC,P,H,,Endothelial,A,Heart,24,MTT,tetrazolium salt,cell metabolic activity,97.75281,N,Y,N,2011,21,10.1007/s10565-011-9191-9,591
Iron oxide,I,,957,0.000000000690531882,,HCMEC,P,H,,Endothelial,A,Heart,24,MTT,tetrazolium salt,cell metabolic activity,93.25843,N,Y,N,2011,21,10.1007/s10565-011-9191-9,592
Iron oxide,I,,957,0.00000000345265941,,HCMEC,P,H,,Endothelial,A,Heart,24,MTT,tetrazolium salt,cell metabolic activity,88.764046,N,Y,N,2011,21,10.1007/s10565-011-9191-9,593
Iron oxide,I,,957,0.00000000690531882,,HCMEC,P,H,,Endothelial,A,Heart,24,MTT,tetrazolium salt,cell metabolic activity,89.88764,N,Y,N,2011,21,10.1007/s10565-011-9191-9,594
Iron oxide,I,,957,0.00000001381063764,,HCMEC,P,H,,Endothelial,A,Heart,24,MTT,tetrazolium salt,cell metabolic activity,92.134834,N,Y,N,2011,21,10.1007/s10565-011-9191-9,595
Iron oxide,I,,957,0.0000000345265941,,HCMEC,P,H,,Endothelial,A,Heart,24,MTT,tetrazolium salt,cell metabolic activity,92.134834,N,Y,N,2011,21,10.1007/s10565-011-9191-9,596
Iron oxide,I,,957,0.0000000690531882,,HCMEC,P,H,,Endothelial,A,Heart,24,MTT,tetrazolium salt,cell metabolic activity,89.88764,N,Y,N,2011,21,10.1007/s10565-011-9191-9,597
Iron oxide,I,,957,0,,HCMEC,P,H,,Endothelial,A,Heart,12,LDH,LDH activity assay kit,LDH leakage,95.4905033,N,Y,N,2011,21,10.1007/s10565-011-9191-9,598
Iron oxide,I,,957,0,,HCMEC,P,H,,Endothelial,A,Heart,12,LDH,LDH activity assay kit,LDH leakage,99.20229125,N,Y,N,2011,21,10.1007/s10565-011-9191-9,599
Iron oxide,I,,957,0,,HCMEC,P,H,,Endothelial,A,Heart,12,LDH,LDH activity assay kit,LDH leakage,95.435032,N,Y,N,2011,21,10.1007/s10565-011-9191-9,600
Iron oxide,I,,957,0.000000000690531882,,HCMEC,P,H,,Endothelial,A,Heart,12,LDH,LDH activity assay kit,LDH leakage,95.40609,N,Y,N,2011,21,10.1007/s10565-011-9191-9,601
Iron oxide,I,,957,0.00000000345265941,,HCMEC,P,H,,Endothelial,A,Heart,12,LDH,LDH activity assay kit,LDH leakage,87.905336,N,Y,N,2011,21,10.1007/s10565-011-9191-9,602
Iron oxide,I,,957,0.00000000690531882,,HCMEC,P,H,,Endothelial,A,Heart,12,LDH,LDH activity assay kit,LDH leakage,87.873982,N,Y,N,2011,21,10.1007/s10565-011-9191-9,603
Iron oxide,I,,957,0.00000001381063764,,HCMEC,P,H,,Endothelial,A,Heart,12,LDH,LDH activity assay kit,LDH leakage,85.978293,N,Y,N,2011,21,10.1007/s10565-011-9191-9,604
Iron oxide,I,,957,0.0000000345265941,,HCMEC,P,H,,Endothelial,A,Heart,12,LDH,LDH activity assay kit,LDH leakage,91.55924,N,Y,N,2011,21,10.1007/s10565-011-9191-9,605
Iron oxide,I,,957,0.0000000690531882,,HCMEC,P,H,,Endothelial,A,Heart,12,LDH,LDH activity assay kit,LDH leakage,87.791981,N,Y,N,2011,21,10.1007/s10565-011-9191-9,606
Iron oxide,I,,957,0,,HCMEC,P,H,,Endothelial,A,Heart,24,LDH,LDH activity assay kit,LDH leakage,98.1869159,N,Y,N,2011,21,10.1007/s10565-011-9191-9,607
Iron oxide,I,,957,0,,HCMEC,P,H,,Endothelial,A,Heart,24,LDH,LDH activity assay kit,LDH leakage,98.1579741,N,Y,N,2011,21,10.1007/s10565-011-9191-9,608
Iron oxide,I,,957,0,,HCMEC,P,H,,Endothelial,A,Heart,24,LDH,LDH activity assay kit,LDH leakage,94.3931265,N,Y,N,2011,21,10.1007/s10565-011-9191-9,609
Iron oxide,I,,957,0.000000000690531882,,HCMEC,P,H,,Endothelial,A,Heart,24,LDH,LDH activity assay kit,LDH leakage,86.889961,N,Y,N,2011,21,10.1007/s10565-011-9191-9,610
Iron oxide,I,,957,0.00000000345265941,,HCMEC,P,H,,Endothelial,A,Heart,24,LDH,LDH activity assay kit,LDH leakage,86.861019,N,Y,N,2011,21,10.1007/s10565-011-9191-9,611
Iron oxide,I,,957,0.00000000690531882,,HCMEC,P,H,,Endothelial,A,Heart,24,LDH,LDH activity assay kit,LDH leakage,86.832077,N,Y,N,2011,21,10.1007/s10565-011-9191-9,612
Iron oxide,I,,957,0.00000001381063764,,HCMEC,P,H,,Endothelial,A,Heart,24,LDH,LDH activity assay kit,LDH leakage,83.069641,N,Y,N,2011,21,10.1007/s10565-011-9191-9,613
Iron oxide,I,,957,0.0000000345265941,,HCMEC,P,H,,Endothelial,A,Heart,24,LDH,LDH activity assay kit,LDH leakage,84.909859,N,Y,N,2011,21,10.1007/s10565-011-9191-9,614
Iron oxide,I,,957,0.0000000690531882,,HCMEC,P,H,,Endothelial,A,Heart,24,LDH,LDH activity assay kit,LDH leakage,83.01417,N,Y,N,2011,21,10.1007/s10565-011-9191-9,615
Iron oxide,I,,196.4,0.00000007989049238,,A549,L,H,,Epithelial,A,Lung,24,Alamar Blue,Alamar blue,cell metabolic activity,96.346596,N,Y,N,2013,22,10.3390/ijms140815546,616
Iron oxide,I,,196.4,0.00000007989049238,,A549,L,H,,Epithelial,A,Lung,72,Alamar Blue,Alamar blue,cell metabolic activity,95.28805,N,Y,N,2013,22,10.3390/ijms140815546,617
Iron oxide,I,,196.4,0.0000007989049238,,A549,L,H,,Epithelial,A,Lung,24,Alamar Blue,Alamar blue,cell metabolic activity,95.04239,N,Y,N,2013,22,10.3390/ijms140815546,618
Iron oxide,I,,196.4,0.0000007989049238,,A549,L,H,,Epithelial,A,Lung,72,Alamar Blue,Alamar blue,cell metabolic activity,91.270515,N,Y,N,2013,22,10.3390/ijms140815546,619
Iron oxide,I,,196.4,0.000007989049238,,A549,L,H,,Epithelial,A,Lung,24,Alamar Blue,Alamar blue,cell metabolic activity,93.7379,N,Y,N,2013,22,10.3390/ijms140815546,620
Iron oxide,I,,196.4,0.000007989049238,,A549,L,H,,Epithelial,A,Lung,72,Alamar Blue,Alamar blue,cell metabolic activity,88.29703,N,Y,N,2013,22,10.3390/ijms140815546,621
Iron oxide,I,,196.4,0.00000007989049238,,A549,L,H,,Epithelial,A,Lung,24,LDH,LDH activity assay kit,LDH leakage,97.32284,N,Y,N,2013,22,10.3390/ijms140815546,622
Iron oxide,I,,196.4,0.0000007989049238,,A549,L,H,,Epithelial,A,Lung,24,LDH,LDH activity assay kit,LDH leakage,91.02362,N,Y,N,2013,22,10.3390/ijms140815546,623
Iron oxide,I,,196.4,0.000007989049238,,A549,L,H,,Epithelial,A,Lung,24,LDH,LDH activity assay kit,LDH leakage,-58.89764,N,Y,N,2013,22,10.3390/ijms140815546,624
Iron oxide,I,,196.4,0.00000007989049238,,A549,L,H,,Epithelial,A,Lung,24,Live/Dead,"propidium iodide, Annexin V",cell membrane integrity,99.49775452,N,Y,N,2013,22,10.3390/ijms140815546,625
Iron oxide,I,,196.4,0.0000007989049238,,A549,L,H,,Epithelial,A,Lung,24,Live/Dead,"propidium iodide, Annexin V",cell membrane integrity,99.48388338,N,Y,N,2013,22,10.3390/ijms140815546,626
Iron oxide,I,,196.4,0.000007989049238,,A549,L,H,,Epithelial,A,Lung,24,Live/Dead,"propidium iodide, Annexin V",cell membrane integrity,98.21391782,N,Y,N,2013,22,10.3390/ijms140815546,627
Iron oxide,I,BSA,12,0.1751240589,,HeLa,L,H,,Epithelial,A,Cervix,6,Alamar Blue,Alamar blue,cell metabolic activity,116.68046,N,Y,N,2009,23,10.1039/B901616C,628
Iron oxide,I,BSA,12,0.3502481177,,HeLa,L,H,,Epithelial,A,Cervix,6,Alamar Blue,Alamar blue,cell metabolic activity,125.76342,N,Y,N,2009,23,10.1039/B901616C,629
Iron oxide,I,BSA,12,0.7004962355,,HeLa,L,H,,Epithelial,A,Cervix,6,Alamar Blue,Alamar blue,cell metabolic activity,118.42655,N,Y,N,2009,23,10.1039/B901616C,630
Iron oxide,I,BSA,12,1.400992471,,HeLa,L,H,,Epithelial,A,Cervix,6,Alamar Blue,Alamar blue,cell metabolic activity,106.33531,N,Y,N,2009,23,10.1039/B901616C,631
Iron oxide,I,BSA,12,2.801984942,,HeLa,L,H,,Epithelial,A,Cervix,6,Alamar Blue,Alamar blue,cell metabolic activity,60.540848,N,Y,N,2009,23,10.1039/B901616C,632
Iron oxide,I,BSA,12,0.1751240589,,MEF,L,A,Mouse,Fibroblast,E,embryo,6,Alamar Blue,Alamar blue,cell metabolic activity,95.12975,N,Y,N,2009,23,10.1039/B901616C,633
Iron oxide,I,BSA,12,0.3502481177,,MEF,L,A,Mouse,Fibroblast,E,embryo,6,Alamar Blue,Alamar blue,cell metabolic activity,97.29847,N,Y,N,2009,23,10.1039/B901616C,634
Iron oxide,I,BSA,12,0.7004962355,,MEF,L,A,Mouse,Fibroblast,E,embryo,6,Alamar Blue,Alamar blue,cell metabolic activity,100.33076,N,Y,N,2009,23,10.1039/B901616C,635
Iron oxide,I,BSA,12,1.400992471,,MEF,L,A,Mouse,Fibroblast,E,embryo,6,Alamar Blue,Alamar blue,cell metabolic activity,83.9204,N,Y,N,2009,23,10.1039/B901616C,636
Iron oxide,I,BSA,12,2.801984942,,MEF,L,A,Mouse,Fibroblast,E,embryo,6,Alamar Blue,Alamar blue,cell metabolic activity,52.38526,N,Y,N,2009,23,10.1039/B901616C,637
Iron oxide,I,BSA,12,0.1751240589,,HepG2,L,H,,Epithelial,A,liver,6,Alamar Blue,Alamar blue,cell metabolic activity,80.49265,N,Y,N,2009,23,10.1039/B901616C,638
Iron oxide,I,BSA,12,0.3502481177,,HepG2,L,H,,Epithelial,A,liver,6,Alamar Blue,Alamar blue,cell metabolic activity,86.55028,N,Y,N,2009,23,10.1039/B901616C,639
Iron oxide,I,BSA,12,0.7004962355,,HepG2,L,H,,Epithelial,A,liver,6,Alamar Blue,Alamar blue,cell metabolic activity,79.64488,N,Y,N,2009,23,10.1039/B901616C,640
Iron oxide,I,BSA,12,1.400992471,,HepG2,L,H,,Epithelial,A,liver,6,Alamar Blue,Alamar blue,cell metabolic activity,75.76418,N,Y,N,2009,23,10.1039/B901616C,641
Iron oxide,I,BSA,12,2.801984942,,HepG2,L,H,,Epithelial,A,liver,6,Alamar Blue,Alamar blue,cell metabolic activity,38.179634,N,Y,N,2009,23,10.1039/B901616C,642
Iron oxide,I,BSA,12,0.1751240589,,GH3,L,A,Rat,Epithelial,A,pituitary gland,6,Alamar Blue,Alamar blue,cell metabolic activity,99.99025,N,Y,N,2009,23,10.1039/B901616C,643
Iron oxide,I,BSA,12,0.3502481177,,GH3,L,A,Rat,Epithelial,A,pituitary gland,6,Alamar Blue,Alamar blue,cell metabolic activity,108.20964,N,Y,N,2009,23,10.1039/B901616C,644
Iron oxide,I,BSA,12,0.7004962355,,GH3,L,A,Rat,Epithelial,A,pituitary gland,6,Alamar Blue,Alamar blue,cell metabolic activity,114.267265,N,Y,N,2009,23,10.1039/B901616C,645
Iron oxide,I,BSA,12,1.400992471,,GH3,L,A,Rat,Epithelial,A,pituitary gland,6,Alamar Blue,Alamar blue,cell metabolic activity,97.42418,N,Y,N,2009,23,10.1039/B901616C,646
Iron oxide,I,BSA,12,2.801984942,,GH3,L,A,Rat,Epithelial,A,pituitary gland,6,Alamar Blue,Alamar blue,cell metabolic activity,54.22169,N,Y,N,2009,23,10.1039/B901616C,647
Iron oxide,I,BSA,12,0.1751240589,,MCF7,L,H,,Epithelial,A,Breast,6,Alamar Blue,Alamar blue,cell metabolic activity,106.52736,N,Y,N,2009,23,10.1039/B901616C,648
Iron oxide,I,BSA,12,0.3502481177,,MCF7,L,H,,Epithelial,A,Breast,6,Alamar Blue,Alamar blue,cell metabolic activity,101.78246,N,Y,N,2009,23,10.1039/B901616C,649
Iron oxide,I,BSA,12,0.7004962355,,MCF7,L,H,,Epithelial,A,Breast,6,Alamar Blue,Alamar blue,cell metabolic activity,105.678314,N,Y,N,2009,23,10.1039/B901616C,650
Iron oxide,I,BSA,12,1.400992471,,MCF7,L,H,,Epithelial,A,Breast,6,Alamar Blue,Alamar blue,cell metabolic activity,100.06985,N,Y,N,2009,23,10.1039/B901616C,651
Iron oxide,I,BSA,12,2.801984942,,MCF7,L,H,,Epithelial,A,Breast,6,Alamar Blue,Alamar blue,cell metabolic activity,47.361145,N,Y,N,2009,23,10.1039/B901616C,652
Iron oxide,I,BSA,12,0.1751240589,,CDBgeo,L,A,Mouse,Epithelial,A,Breast,6,Alamar Blue,Alamar blue,cell metabolic activity,95.7779,N,Y,N,2009,23,10.1039/B901616C,653
Iron oxide,I,BSA,12,0.3502481177,,CDBgeo,L,A,Mouse,Epithelial,A,Breast,6,Alamar Blue,Alamar blue,cell metabolic activity,98.81082,N,Y,N,2009,23,10.1039/B901616C,654
Iron oxide,I,BSA,12,0.7004962355,,CDBgeo,L,A,Mouse,Epithelial,A,Breast,6,Alamar Blue,Alamar blue,cell metabolic activity,97.954834,N,Y,N,2009,23,10.1039/B901616C,655
Iron oxide,I,BSA,12,1.400992471,,CDBgeo,L,A,Mouse,Epithelial,A,Breast,6,Alamar Blue,Alamar blue,cell metabolic activity,92.77783,N,Y,N,2009,23,10.1039/B901616C,656
Iron oxide,I,BSA,12,2.801984942,,CDBgeo,L,A,Mouse,Epithelial,A,Breast,6,Alamar Blue,Alamar blue,cell metabolic activity,27.53884,N,Y,N,2009,23,10.1039/B901616C,657
Iron oxide,I,BSA,12,0.1751240589,,TD,L,A,Mouse,Epithelial,A,Breast,6,Alamar Blue,Alamar blue,cell metabolic activity,100.5866,N,Y,N,2009,23,10.1039/B901616C,658
Iron oxide,I,BSA,12,0.3502481177,,TD,L,A,Mouse,Epithelial,A,Breast,6,Alamar Blue,Alamar blue,cell metabolic activity,104.91329,N,Y,N,2009,23,10.1039/B901616C,659
Iron oxide,I,BSA,12,0.7004962355,,TD,L,A,Mouse,Epithelial,A,Breast,6,Alamar Blue,Alamar blue,cell metabolic activity,100.16903,N,Y,N,2009,23,10.1039/B901616C,660
Iron oxide,I,BSA,12,1.400992471,,TD,L,A,Mouse,Epithelial,A,Breast,6,Alamar Blue,Alamar blue,cell metabolic activity,98.01674,N,Y,N,2009,23,10.1039/B901616C,661
Iron oxide,I,BSA,12,2.801984942,,TD,L,A,Mouse,Epithelial,A,Breast,6,Alamar Blue,Alamar blue,cell metabolic activity,56.110554,N,Y,N,2009,23,10.1039/B901616C,662
Iron oxide,I,BSA,12,0.1751240589,,V14,L,A,Mouse,Epithelial,A,Breast,6,Alamar Blue,Alamar blue,cell metabolic activity,98.91,N,Y,N,2009,23,10.1039/B901616C,663
Iron oxide,I,BSA,12,0.3502481177,,V14,L,A,Mouse,Epithelial,A,Breast,6,Alamar Blue,Alamar blue,cell metabolic activity,100.214516,N,Y,N,2009,23,10.1039/B901616C,664
Iron oxide,I,BSA,12,0.7004962355,,V14,L,A,Mouse,Epithelial,A,Breast,6,Alamar Blue,Alamar blue,cell metabolic activity,95.038155,N,Y,N,2009,23,10.1039/B901616C,665
Iron oxide,I,BSA,12,1.400992471,,V14,L,A,Mouse,Epithelial,A,Breast,6,Alamar Blue,Alamar blue,cell metabolic activity,91.15683,N,Y,N,2009,23,10.1039/B901616C,666
Iron oxide,I,BSA,12,2.801984942,,V14,L,A,Mouse,Epithelial,A,Breast,6,Alamar Blue,Alamar blue,cell metabolic activity,65.6711,N,Y,N,2009,23,10.1039/B901616C,667
Iron oxide,I,alginate,30,0.002241587953,,PAECs,P,A,Pig,Endothelial,A,Aorta,12,Alamar blue,Alamar blue,cell metabolic activity,125,N,N,N,2009,24,10.1089/ten.tec.2009.0280,668
Iron oxide,I,alginate,30,0.002241587953,,PAECs,P,A,Pig,Endothelial,A,Aorta,36,Alamar blue,Alamar blue,cell metabolic activity,104.96454,N,N,N,2009,24,10.1089/ten.tec.2009.0280,669
Iron oxide,I,alginate,30,0.002241587953,,PAECs,P,A,Pig,Endothelial,A,Aorta,60,Alamar blue,Alamar blue,cell metabolic activity,96.4539,N,N,N,2009,24,10.1089/ten.tec.2009.0280,670
Iron oxide,I,alginate,30,0.02241587953,,PAECs,P,A,Pig,Endothelial,A,Aorta,12,Alamar blue,Alamar blue,cell metabolic activity,97.87234,N,N,N,2009,24,10.1089/ten.tec.2009.0280,671
Iron oxide,I,alginate,30,0.02241587953,,PAECs,P,A,Pig,Endothelial,A,Aorta,36,Alamar blue,Alamar blue,cell metabolic activity,81.56029,N,N,N,2009,24,10.1089/ten.tec.2009.0280,672
Iron oxide,I,alginate,30,0.02241587953,,PAECs,P,A,Pig,Endothelial,A,Aorta,60,Alamar blue,Alamar blue,cell metabolic activity,74.11347,N,N,N,2009,24,10.1089/ten.tec.2009.0280,673
Iron oxide,I,alginate,30,0.02241587953,,PAECs,P,A,Pig,Endothelial,A,Aorta,24,Alamar blue,Alamar blue,cell metabolic activity,84.69324,N,N,N,2009,24,10.1089/ten.tec.2009.0280,674
Iron oxide,I,alginate,30,0.02241587953,,PAECs,P,A,Pig,Endothelial,A,Aorta,48,Alamar blue,Alamar blue,cell metabolic activity,74.03898,N,N,N,2009,24,10.1089/ten.tec.2009.0280,675
Iron oxide,I,alginate,30,0.02241587953,,PAECs,P,A,Pig,Endothelial,A,Aorta,72,Alamar blue,Alamar blue,cell metabolic activity,67.576324,N,N,N,2009,24,10.1089/ten.tec.2009.0280,676
Iron oxide,I,alginate,30,0.02241587953,,PAECs,P,A,Pig,Endothelial,A,Aorta,96,Alamar blue,Alamar blue,cell metabolic activity,68.59861,N,N,N,2009,24,10.1089/ten.tec.2009.0280,677
Iron oxide,I,alginate,30,0.02241587953,,PAECs,P,A,Pig,Endothelial,A,Aorta,144,Alamar blue,Alamar blue,cell metabolic activity,64.980354,N,N,N,2009,24,10.1089/ten.tec.2009.0280,678
Iron oxide,I,,14,0.1102822062,,A549,L,H,,Epithelial,A,Lung,48,Live/Dead,"Calcein AM, Ethidium homodimer-1",cell membrane integrity,63.070538,N,N,N,2010,25,10.1007/s00449-009-0354-5,679
Iron oxide,I,,14,0.1102822062,,MCF7,L,H,,Epithelial,A,Breast,48,Live/Dead,"Calcein AM, Ethidium homodimer-1",cell membrane integrity,73.029045,N,N,N,2010,25,10.1007/s00449-009-0354-5,680
Iron oxide,I,,14,0.1102822062,,T98G,L,H,,Fibroblast,A,Brain,48,Live/Dead,"Calcein AM, Ethidium homodimer-1",cell membrane integrity,76.34855,N,N,N,2010,25,10.1007/s00449-009-0354-5,681
Iron oxide,I,,14,0.1102822062,,A549,L,H,,Epithelial,A,Lung,96,Live/Dead,"Calcein AM, Ethidium homodimer-1",cell membrane integrity,81.47948,N,N,N,2010,25,10.1007/s00449-009-0354-5,682
Iron oxide,I,,14,0.1102822062,,MCF7,L,H,,Epithelial,A,Breast,96,Live/Dead,"Calcein AM, Ethidium homodimer-1",cell membrane integrity,97.015015,N,N,N,2010,25,10.1007/s00449-009-0354-5,683
Iron oxide,I,,14,0.1102822062,,T98G,L,H,,Fibroblast,A,Brain,96,Live/Dead,"Calcein AM, Ethidium homodimer-1",cell membrane integrity,93.21722,N,N,N,2010,25,10.1007/s00449-009-0354-5,684
Iron oxide,I,COOH,20,0.0005,,HeLa,L,H,,Epithelial,A,Cervix,24,Live/Dead,"Calcein AM, Ethidium homodimer-1",cell membrane integrity,99.803925,N,N,N,2012,26,10.1007/s10856-012-4716-1,685
Iron oxide,I,COOH,20,0.005,,HeLa,L,H,,Epithelial,A,Cervix,24,Live/Dead,"Calcein AM, Ethidium homodimer-1",cell membrane integrity,92.54902,N,N,N,2012,26,10.1007/s10856-012-4716-1,686
