Repository: ammar257ammar/RDFied-datasets

## Nano toxicity RDFied datasets

This repository contains datasets published as supplementary materials for nano toxicity related literature.

In each dataset folder, a folder names "rdf" contains the output RDF generated from the RML mapping.

## Other formats

The redland `rapper` tool can be used to convert the output to Turtle, e.g.:

```shell
rapper -i ntriples -o turtle mo-cytotoxicity-metadata.nq > mo-cytotoxicity-metadata.ttl
```

You can use namespaces in the Turtle with this `rapper` option `-f 'xmlns:prov="http://www.w3.org/ns/prov#"'`
and repeat that `-f` option once for each namespace you want to define.

File: 05-meta-cytotoxicity/nn8b07562_si_001.xlsx.csv (part 4 of 13)
nanoparticle,type_organic_inorganic,coat,diameter,dose,zeta_potential,cell_line,cell_line_or_primary,human_or_animal,animal_species,cell_morphology,cell_age_embryonic_or_adult,cell_organ_or_tissue,exposure_time,test_assay,test_indicator,biochemical_metric,cell_viability,inference_checked_y_n,colloidal_stability_checked_y_n,positive_control_y_n,publication_year,particle_id,reference_doi,row_num
Iron oxide,I,COOH,20,0.05,,HeLa,L,H,,Epithelial,A,Cervix,24,Live/Dead,"Calcein AM, Ethidium homodimer-1",cell membrane integrity,88.039215,N,N,N,2012,26,10.1007/s10856-012-4716-1,687
Iron oxide,I,COOH,20,0.0005,,MG-63,L,H,,Fibroblast,A,Bone,24,Live/Dead,"Calcein AM, Ethidium homodimer-1",cell membrane integrity,98.43137,N,N,N,2012,26,10.1007/s10856-012-4716-1,688
Iron oxide,I,COOH,20,0.005,,MG-63,L,H,,Fibroblast,A,Bone,24,Live/Dead,"Calcein AM, Ethidium homodimer-1",cell membrane integrity,91.56863,N,N,N,2012,26,10.1007/s10856-012-4716-1,689
Iron oxide,I,COOH,20,0.05,,MG-63,L,H,,Fibroblast,A,Bone,24,Live/Dead,"Calcein AM, Ethidium homodimer-1",cell membrane integrity,82.15686,N,N,N,2012,26,10.1007/s10856-012-4716-1,690
Iron oxide,I,NH2,20,0.0005,,HeLa,L,H,,Epithelial,A,Cervix,24,Live/Dead,"Calcein AM, Ethidium homodimer-1",cell membrane integrity,98.24219,N,N,N,2012,26,10.1007/s10856-012-4716-1,691
Iron oxide,I,NH2,20,0.005,,HeLa,L,H,,Epithelial,A,Cervix,24,Live/Dead,"Calcein AM, Ethidium homodimer-1",cell membrane integrity,90.625,N,N,N,2012,26,10.1007/s10856-012-4716-1,692
Iron oxide,I,NH2,20,0.05,,HeLa,L,H,,Epithelial,A,Cervix,24,Live/Dead,"Calcein AM, Ethidium homodimer-1",cell membrane integrity,79.296875,N,N,N,2012,26,10.1007/s10856-012-4716-1,693
Iron oxide,I,NH2,20,0.0005,,MG-63,L,H,,Fibroblast,A,Bone,24,Live/Dead,"Calcein AM, Ethidium homodimer-1",cell membrane integrity,99.80469,N,N,N,2012,26,10.1007/s10856-012-4716-1,694
Iron oxide,I,NH2,20,0.005,,MG-63,L,H,,Fibroblast,A,Bone,24,Live/Dead,"Calcein AM, Ethidium homodimer-1",cell membrane integrity,94.72656,N,N,N,2012,26,10.1007/s10856-012-4716-1,695
Iron oxide,I,NH2,20,0.05,,MG-63,L,H,,Fibroblast,A,Bone,24,Live/Dead,"Calcein AM, Ethidium homodimer-1",cell membrane integrity,88.671875,N,N,N,2012,26,10.1007/s10856-012-4716-1,696
Iron oxide,I,,12.5,0.01549385593,,hTERT-BJ1,L,H,,Fibroblast,A,Foreskin,24,MTT,tetrazolium salt,cell metabolic activity,97.3923,N,N,N,2004,27,10.1109/TNB.2003.820277,697
Iron oxide,I,,12.5,0.03098771187,,hTERT-BJ1,L,H,,Fibroblast,A,Foreskin,25,MTT,tetrazolium salt,cell metabolic activity,84.941284,N,N,N,2004,27,10.1109/TNB.2003.820277,698
Iron oxide,I,,12.5,0.07746927967,,hTERT-BJ1,L,H,,Fibroblast,A,Foreskin,26,MTT,tetrazolium salt,cell metabolic activity,72.867615,N,N,N,2004,27,10.1109/TNB.2003.820277,699
Iron oxide,I,,12.5,0.1549385593,,hTERT-BJ1,L,H,,Fibroblast,A,Foreskin,27,MTT,tetrazolium salt,cell metabolic activity,67.59135,N,N,N,2004,27,10.1109/TNB.2003.820277,700
Iron oxide,I,,12.5,0.3098771187,,hTERT-BJ1,L,H,,Fibroblast,A,Foreskin,28,MTT,tetrazolium salt,cell metabolic activity,49.814953,N,N,N,2004,27,10.1109/TNB.2003.820277,701
Iron oxide,I,PEG,45,0.0003320871042,,hTERT-BJ1,L,H,,Fibroblast,A,Foreskin,29,MTT,tetrazolium salt,cell metabolic activity,138.72183,N,N,N,2004,27,10.1109/TNB.2003.820277,702
Iron oxide,I,PEG,45,0.0006641742084,,hTERT-BJ1,L,H,,Fibroblast,A,Foreskin,30,MTT,tetrazolium salt,cell metabolic activity,131.8888,N,N,N,2004,27,10.1109/TNB.2003.820277,703
Iron oxide,I,PEG,45,0.001660435521,,hTERT-BJ1,L,H,,Fibroblast,A,Foreskin,31,MTT,tetrazolium salt,cell metabolic activity,128.6427,N,N,N,2004,27,10.1109/TNB.2003.820277,704
Iron oxide,I,PEG,45,0.003320871042,,hTERT-BJ1,L,H,,Fibroblast,A,Foreskin,32,MTT,tetrazolium salt,cell metabolic activity,127.77892,N,N,N,2004,27,10.1109/TNB.2003.820277,705
Iron oxide,I,PEG,45,0.006641742084,,hTERT-BJ1,L,H,,Fibroblast,A,Foreskin,33,MTT,tetrazolium salt,cell metabolic activity,113.213425,N,N,N,2004,27,10.1109/TNB.2003.820277,706
Iron oxide,I,dimercaptosuccinic,8.5,150,,PC12,L,A,Rat,Irregular,A,Adrenal gland,48,Live/Dead,"Calcein AM, Ethidium homodimer-1",cell membrane integrity,69,N,N,N,2007,28,10.1016/j.biomaterials.2007.01.043,707
Iron oxide,I,dimercaptosuccinic,8.5,150,,PC12,L,A,Rat,Irregular,A,Adrenal gland,48,Live/Dead,"Calcein AM, Ethidium homodimer-1",cell membrane integrity,95.45,N,N,N,2007,28,10.1016/j.biomaterials.2007.01.043,708
Iron oxide,I,dimercaptosuccinic,8.5,150,,PC12,L,A,Rat,Irregular,A,Adrenal gland,48,Live/Dead,"Calcein AM, Ethidium homodimer-1",cell membrane integrity,90.26,N,N,N,2007,28,10.1016/j.biomaterials.2007.01.043,709
Iron oxide,I,dimercaptosuccinic,8.5,1500,,PC12,L,A,Rat,Irregular,A,Adrenal gland,96,Live/Dead,"Calcein AM, Ethidium homodimer-1",cell membrane integrity,74.53416149,N,N,N,2007,28,10.1016/j.biomaterials.2007.01.043,710
Iron oxide,I,dimercaptosuccinic,8.5,1500,,PC12,L,A,Rat,Irregular,A,Adrenal gland,96,Live/Dead,"Calcein AM, Ethidium homodimer-1",cell membrane integrity,73.37662338,N,N,N,2007,28,10.1016/j.biomaterials.2007.01.043,711
Iron oxide,I,dimercaptosuccinic,8.5,1500,,PC12,L,A,Rat,Irregular,A,Adrenal gland,96,Live/Dead,"Calcein AM, Ethidium homodimer-1",cell membrane integrity,70.77922078,N,N,N,2007,28,10.1016/j.biomaterials.2007.01.043,712
Iron oxide,I,dimercaptosuccinic,8.5,15000,,PC12,L,A,Rat,Irregular,A,Adrenal gland,144,Live/Dead,"Calcein AM, Ethidium homodimer-1",cell membrane integrity,18.63354037,N,N,N,2007,28,10.1016/j.biomaterials.2007.01.043,713
Iron oxide,I,dimercaptosuccinic,8.5,15000,,PC12,L,A,Rat,Irregular,A,Adrenal gland,144,Live/Dead,"Calcein AM, Ethidium homodimer-1",cell membrane integrity,4.545454545,N,N,N,2007,28,10.1016/j.biomaterials.2007.01.043,714
Iron oxide,I,dimercaptosuccinic,8.5,15000,,PC12,L,A,Rat,Irregular,A,Adrenal gland,144,Live/Dead,"Calcein AM, Ethidium homodimer-1",cell membrane integrity,11.68831169,N,N,N,2007,28,10.1016/j.biomaterials.2007.01.043,715
Iron oxide,I,,13.5,0.001,,SH-SY5Y,L,H,,Epithelial,A,Bone Marrow,48,MTS,tetrazolium salt,cell metabolic activity,84.26982,N,N,N,2008,29,10.1080/17458080802235765,716
Iron oxide,I,,13.5,0.1,,SH-SY5Y,L,H,,Epithelial,A,Bone Marrow,48,MTS,tetrazolium salt,cell metabolic activity,82.371574,N,N,N,2008,29,10.1080/17458080802235765,717
Iron oxide,I,,13.5,1,,SH-SY5Y,L,H,,Epithelial,A,Bone Marrow,48,MTS,tetrazolium salt,cell metabolic activity,61.130886,N,N,N,2008,29,10.1080/17458080802235765,718
Iron oxide,I,,13.5,10,,SH-SY5Y,L,H,,Epithelial,A,Bone Marrow,48,MTS,tetrazolium salt,cell metabolic activity,69.08662,N,N,N,2008,29,10.1080/17458080802235765,719
Iron oxide,I,,13.5,100,,SH-SY5Y,L,H,,Epithelial,A,Bone Marrow,48,MTS,tetrazolium salt,cell metabolic activity,78.13834,N,N,N,2008,29,10.1080/17458080802235765,720
Iron oxide,I,,13.5,0.001,,H4,L,H,,Epithelial,A,Brain,48,MTS,tetrazolium salt,cell metabolic activity,101.673546,N,N,N,2008,29,10.1080/17458080802235765,721
Iron oxide,I,,13.5,0.1,,H4,L,H,,Epithelial,A,Brain,48,MTS,tetrazolium salt,cell metabolic activity,93.43899,N,N,N,2008,29,10.1080/17458080802235765,722
Iron oxide,I,,13.5,1,,H4,L,H,,Epithelial,A,Brain,48,MTS,tetrazolium salt,cell metabolic activity,87.846344,N,N,N,2008,29,10.1080/17458080802235765,723
Iron oxide,I,,13.5,10,,H4,L,H,,Epithelial,A,Brain,48,MTS,tetrazolium salt,cell metabolic activity,84.520706,N,N,N,2008,29,10.1080/17458080802235765,724
Iron oxide,I,,13.5,100,,H4,L,H,,Epithelial,A,Brain,48,MTS,tetrazolium salt,cell metabolic activity,86.864334,N,N,N,2008,29,10.1080/17458080802235765,725
Iron oxide,I,,13.5,0.001,,SH-SY5Y,L,H,,Epithelial,A,Bone Marrow,48,Live/Dead,"Calcein AM, Ethidium homodimer-1",cell membrane integrity,97.64653,N,N,N,2008,29,10.1080/17458080802235765,726
Iron oxide,I,,13.5,0.1,,SH-SY5Y,L,H,,Epithelial,A,Bone Marrow,48,Live/Dead,"Calcein AM, Ethidium homodimer-1",cell membrane integrity,98.492836,N,N,N,2008,29,10.1080/17458080802235765,727
Iron oxide,I,,13.5,1,,SH-SY5Y,L,H,,Epithelial,A,Bone Marrow,48,Live/Dead,"Calcein AM, Ethidium homodimer-1",cell membrane integrity,96.617325,N,N,N,2008,29,10.1080/17458080802235765,728
Iron oxide,I,,13.5,10,,SH-SY5Y,L,H,,Epithelial,A,Bone Marrow,48,Live/Dead,"Calcein AM, Ethidium homodimer-1",cell membrane integrity,99.58113,N,N,N,2008,29,10.1080/17458080802235765,729
Iron oxide,I,,13.5,100,,SH-SY5Y,L,H,,Epithelial,A,Bone Marrow,48,Live/Dead,"Calcein AM, Ethidium homodimer-1",cell membrane integrity,98.008865,N,N,N,2008,29,10.1080/17458080802235765,730
Iron oxide,I,,13.5,0.001,,H4,L,H,,Epithelial,A,Brain,48,Live/Dead,"Calcein AM, Ethidium homodimer-1",cell membrane integrity,100.04773,N,N,N,2008,29,10.1080/17458080802235765,731
Iron oxide,I,,13.5,0.1,,H4,L,H,,Epithelial,A,Brain,48,Live/Dead,"Calcein AM, Ethidium homodimer-1",cell membrane integrity,99.98777,N,N,N,2008,29,10.1080/17458080802235765,732
Iron oxide,I,,13.5,1,,H4,L,H,,Epithelial,A,Brain,48,Live/Dead,"Calcein AM, Ethidium homodimer-1",cell membrane integrity,99.92608,N,N,N,2008,29,10.1080/17458080802235765,733
Iron oxide,I,,13.5,10,,H4,L,H,,Epithelial,A,Brain,48,Live/Dead,"Calcein AM, Ethidium homodimer-1",cell membrane integrity,98.65619,N,N,N,2008,29,10.1080/17458080802235765,734
Iron oxide,I,,13.5,100,,H4,L,H,,Epithelial,A,Brain,48,Live/Dead,"Calcein AM, Ethidium homodimer-1",cell membrane integrity,99.80574,N,N,N,2008,29,10.1080/17458080802235765,735
Iron oxide,I,PEG,120,0.0002801984942,,VERO,L,A,Cercopithecus aethiops,Epithelial,A,kidney,24,MTT,tetrazolium salt,cell metabolic activity,76.6265,N,N,N,2014,30,10.1002/jbm.b.33068,736
Iron oxide,I,PEG,120,0.0008377934976,,VERO,L,A,Cercopithecus aethiops,Epithelial,A,kidney,24,MTT,tetrazolium salt,cell metabolic activity,71.56626,N,N,N,2014,30,10.1002/jbm.b.33068,737
Iron oxide,I,PEG,120,0.0008405954825,,VERO,L,A,Cercopithecus aethiops,Epithelial,A,kidney,24,MTT,tetrazolium salt,cell metabolic activity,44.096386,N,N,N,2014,30,10.1002/jbm.b.33068,738
Iron oxide,I,PEG,120,0.001120793977,,VERO,L,A,Cercopithecus aethiops,Epithelial,A,kidney,24,MTT,tetrazolium salt,cell metabolic activity,31.084337,N,N,N,2014,30,10.1002/jbm.b.33068,739
Iron oxide,I,PEG,120,0.001400992471,,VERO,L,A,Cercopithecus aethiops,Epithelial,A,kidney,24,MTT,tetrazolium salt,cell metabolic activity,27.46988,N,N,N,2014,30,10.1002/jbm.b.33068,740
Iron oxide,I,PEG,120,0.0002801984942,,MDCK,L,A,Canine,Epithelial,A,Kidney,24,MTT,tetrazolium salt,cell metabolic activity,99.13043,N,N,N,2014,30,10.1002/jbm.b.33068,741
Iron oxide,I,PEG,120,0.0008377934976,,MDCK,L,A,Canine,Epithelial,A,Kidney,24,MTT,tetrazolium salt,cell metabolic activity,113.04348,N,N,N,2014,30,10.1002/jbm.b.33068,742
Iron oxide,I,PEG,120,0.0008405954825,,MDCK,L,A,Canine,Epithelial,A,Kidney,24,MTT,tetrazolium salt,cell metabolic activity,113.04348,N,N,N,2014,30,10.1002/jbm.b.33068,743
Iron oxide,I,PEG,120,0.001120793977,,MDCK,L,A,Canine,Epithelial,A,Kidney,24,MTT,tetrazolium salt,cell metabolic activity,97.391304,N,N,N,2014,30,10.1002/jbm.b.33068,744
Iron oxide,I,PEG,120,0.001400992471,,MDCK,L,A,Canine,Epithelial,A,Kidney,24,MTT,tetrazolium salt,cell metabolic activity,116.521736,N,N,N,2014,30,10.1002/jbm.b.33068,745
Iron oxide,I,Dextran,170,0.00009855139384,,VERO,L,A,Cercopithecus aethiops,Epithelial,A,kidney,24,MTT,tetrazolium salt,cell metabolic activity,100.481926,N,N,N,2014,30,10.1002/jbm.b.33068,746
Iron oxide,I,Dextran,170,0.0002946686676,,VERO,L,A,Cercopithecus aethiops,Epithelial,A,kidney,24,MTT,tetrazolium salt,cell metabolic activity,104.09638,N,N,N,2014,30,10.1002/jbm.b.33068,747
Iron oxide,I,Dextran,170,0.0002956541815,,VERO,L,A,Cercopithecus aethiops,Epithelial,A,kidney,24,MTT,tetrazolium salt,cell metabolic activity,98.313255,N,N,N,2014,30,10.1002/jbm.b.33068,748
Iron oxide,I,Dextran,170,0.0003942055754,,VERO,L,A,Cercopithecus aethiops,Epithelial,A,kidney,24,MTT,tetrazolium salt,cell metabolic activity,98.313255,N,N,N,2014,30,10.1002/jbm.b.33068,749
Iron oxide,I,Dextran,170,0.0004927569692,,VERO,L,A,Cercopithecus aethiops,Epithelial,A,kidney,24,MTT,tetrazolium salt,cell metabolic activity,76.6265,N,N,N,2014,30,10.1002/jbm.b.33068,750
Iron oxide,I,Dextran,170,0.00009855139384,,MDCK,L,A,Canine,Epithelial,A,Kidney,24,MTT,tetrazolium salt,cell metabolic activity,86.95652,N,N,N,2014,30,10.1002/jbm.b.33068,751
Iron oxide,I,Dextran,170,0.0002946686676,,MDCK,L,A,Canine,Epithelial,A,Kidney,24,MTT,tetrazolium salt,cell metabolic activity,75.652176,N,N,N,2014,30,10.1002/jbm.b.33068,752
Iron oxide,I,Dextran,170,0.0002956541815,,MDCK,L,A,Canine,Epithelial,A,Kidney,24,MTT,tetrazolium salt,cell metabolic activity,24.347826,N,N,N,2014,30,10.1002/jbm.b.33068,753
Iron oxide,I,Dextran,170,0.0003942055754,,MDCK,L,A,Canine,Epithelial,A,Kidney,24,MTT,tetrazolium salt,cell metabolic activity,22.608696,N,N,N,2014,30,10.1002/jbm.b.33068,754
Iron oxide,I,Dextran,170,0.0004927569692,,MDCK,L,A,Canine,Epithelial,A,Kidney,24,MTT,tetrazolium salt,cell metabolic activity,22.608696,N,N,N,2014,30,10.1002/jbm.b.33068,755
Iron oxide,I,PEG,18.4,0.00004857760324,,SKOV-3,L,H,,Epithelial,A,Ovary,24,MTT,tetrazolium salt,cell metabolic activity,89.89899,N,N,Y,2014,31,10.1016/j.nano.2014.01.006,756
Iron oxide,I,PEG,18.4,0.00009715520649,,SKOV-3,L,H,,Epithelial,A,Ovary,24,MTT,tetrazolium salt,cell metabolic activity,90.40404,N,N,Y,2014,31,10.1016/j.nano.2014.01.006,757
Iron oxide,I,PEG,18.4,0.0004857760324,,SKOV-3,L,H,,Epithelial,A,Ovary,24,MTT,tetrazolium salt,cell metabolic activity,93.93939,N,N,Y,2014,31,10.1016/j.nano.2014.01.006,758
Iron oxide,I,PEG,18.4,0.0009715520649,,SKOV-3,L,H,,Epithelial,A,Ovary,24,MTT,tetrazolium salt,cell metabolic activity,91.91919,N,N,Y,2014,31,10.1016/j.nano.2014.01.006,759
Iron oxide,I,PEG,18.4,0.004857760324,,SKOV-3,L,H,,Epithelial,A,Ovary,24,MTT,tetrazolium salt,cell metabolic activity,80.80808,N,N,Y,2014,31,10.1016/j.nano.2014.01.006,760
Iron oxide,I,PEG,18.4,0.009715520649,,SKOV-3,L,H,,Epithelial,A,Ovary,24,MTT,tetrazolium salt,cell metabolic activity,74.747475,N,N,Y,2014,31,10.1016/j.nano.2014.01.006,761
Iron oxide,I,PEG,18.4,0.00004857760324,,SKOV-3,L,H,,Epithelial,A,Ovary,48,MTT,tetrazolium salt,cell metabolic activity,105.55556,N,N,Y,2014,31,10.1016/j.nano.2014.01.006,762
Iron oxide,I,PEG,18.4,0.00009715520649,,SKOV-3,L,H,,Epithelial,A,Ovary,48,MTT,tetrazolium salt,cell metabolic activity,96.969696,N,N,Y,2014,31,10.1016/j.nano.2014.01.006,763
Iron oxide,I,PEG,18.4,0.0004857760324,,SKOV-3,L,H,,Epithelial,A,Ovary,48,MTT,tetrazolium salt,cell metabolic activity,94.44444,N,N,Y,2014,31,10.1016/j.nano.2014.01.006,764
Iron oxide,I,PEG,18.4,0.0009715520649,,SKOV-3,L,H,,Epithelial,A,Ovary,48,MTT,tetrazolium salt,cell metabolic activity,89.393936,N,N,Y,2014,31,10.1016/j.nano.2014.01.006,765
Iron oxide,I,PEG,18.4,0.004857760324,,SKOV-3,L,H,,Epithelial,A,Ovary,48,MTT,tetrazolium salt,cell metabolic activity,87.37374,N,N,Y,2014,31,10.1016/j.nano.2014.01.006,766
Iron oxide,I,PEG,18.4,0.009715520649,,SKOV-3,L,H,,Epithelial,A,Ovary,48,MTT,tetrazolium salt,cell metabolic activity,82.828285,N,N,Y,2014,31,10.1016/j.nano.2014.01.006,767
Iron oxide,I,folic acid with intermediate organic (PEG) coating,326.5,0.000000008694407586,-23.5,SKOV-3,L,H,,Epithelial,A,Ovary,24,MTT,tetrazolium salt,cell metabolic activity,88.359535,N,N,Y,2014,31,10.1016/j.nano.2014.01.006,768
Iron oxide,I,folic acid with intermediate organic (PEG) coating,326.5,0.00000001738881517,-23.5,SKOV-3,L,H,,Epithelial,A,Ovary,24,MTT,tetrazolium salt,cell metabolic activity,87.291214,N,N,Y,2014,31,10.1016/j.nano.2014.01.006,769
Iron oxide,I,folic acid with intermediate organic (PEG) coating,326.5,0.00000008694407586,-23.5,SKOV-3,L,H,,Epithelial,A,Ovary,24,MTT,tetrazolium salt,cell metabolic activity,86.72798,N,N,Y,2014,31,10.1016/j.nano.2014.01.006,770
Iron oxide,I,folic acid with intermediate organic (PEG) coating,326.5,0.0000001738881517,-23.5,SKOV-3,L,H,,Epithelial,A,Ovary,24,MTT,tetrazolium salt,cell metabolic activity,90.683495,N,N,Y,2014,31,10.1016/j.nano.2014.01.006,771
Iron oxide,I,folic acid with intermediate organic (PEG) coating,326.5,0.0000008694407586,-23.5,SKOV-3,L,H,,Epithelial,A,Ovary,24,MTT,tetrazolium salt,cell metabolic activity,88.110214,N,N,Y,2014,31,10.1016/j.nano.2014.01.006,772
Iron oxide,I,folic acid with intermediate organic (PEG) coating,326.5,0.000001738881517,-23.5,SKOV-3,L,H,,Epithelial,A,Ovary,24,MTT,tetrazolium salt,cell metabolic activity,85.534355,N,N,Y,2014,31,10.1016/j.nano.2014.01.006,773
Iron oxide,I,folic acid with intermediate organic (PEG) coating,326.5,0.000000008694407586,-23.5,SKOV-3,L,H,,Epithelial,A,Ovary,48,MTT,tetrazolium salt,cell metabolic activity,97.88402,N,N,Y,2014,31,10.1016/j.nano.2014.01.006,774
Iron oxide,I,folic acid with intermediate organic (PEG) coating,326.5,0.00000001738881517,-23.5,SKOV-3,L,H,,Epithelial,A,Ovary,48,MTT,tetrazolium salt,cell metabolic activity,98.82833,N,N,Y,2014,31,10.1016/j.nano.2014.01.006,775
Iron oxide,I,folic acid with intermediate organic (PEG) coating,326.5,0.00000008694407586,-23.5,SKOV-3,L,H,,Epithelial,A,Ovary,48,MTT,tetrazolium salt,cell metabolic activity,92.73359,N,N,Y,2014,31,10.1016/j.nano.2014.01.006,776
Iron oxide,I,folic acid with intermediate organic (PEG) coating,326.5,0.0000001738881517,-23.5,SKOV-3,L,H,,Epithelial,A,Ovary,48,MTT,tetrazolium salt,cell metabolic activity,92.671585,N,N,Y,2014,31,10.1016/j.nano.2014.01.006,777
Iron oxide,I,folic acid with intermediate organic (PEG) coating,326.5,0.0000008694407586,-23.5,SKOV-3,L,H,,Epithelial,A,Ovary,48,MTT,tetrazolium salt,cell metabolic activity,88.08567,N,N,Y,2014,31,10.1016/j.nano.2014.01.006,778
Iron oxide,I,folic acid with intermediate organic (PEG) coating,326.5,0.000001738881517,-23.5,SKOV-3,L,H,,Epithelial,A,Ovary,48,MTT,tetrazolium salt,cell metabolic activity,86.01491,N,N,Y,2014,31,10.1016/j.nano.2014.01.006,779
Iron oxide,I,folic acid with intermediate organic (PEG) coating,326.5,0.000000008694407586,-23.5,Monocytes,P,H,,Monocyte,A,Blood,24,LDH,LDH activity assay kit,LDH leakage,97.067406,N,N,Y,2014,31,10.1016/j.nano.2014.01.006,780
Iron oxide,I,folic acid with intermediate organic (PEG) coating,326.5,0.00000001738881517,-23.5,Monocytes,P,H,,Monocyte,A,Blood,24,LDH,LDH activity assay kit,LDH leakage,83.56256,N,N,Y,2014,31,10.1016/j.nano.2014.01.006,781
Iron oxide,I,folic acid with intermediate organic (PEG) coating,326.5,0.00000008694407586,-23.5,Monocytes,P,H,,Monocyte,A,Blood,24,LDH,LDH activity assay kit,LDH leakage,83.124176,N,N,Y,2014,31,10.1016/j.nano.2014.01.006,782
Iron oxide,I,folic acid with intermediate organic (PEG) coating,326.5,0.0000001738881517,-23.5,Monocytes,P,H,,Monocyte,A,Blood,24,LDH,LDH activity assay kit,LDH leakage,81.67816,N,N,Y,2014,31,10.1016/j.nano.2014.01.006,783
Iron oxide,I,folic acid with intermediate organic (PEG) coating,326.5,0.0000008694407586,-23.5,Monocytes,P,H,,Monocyte,A,Blood,24,LDH,LDH activity assay kit,LDH leakage,81.74228,N,N,Y,2014,31,10.1016/j.nano.2014.01.006,784
Iron oxide,I,folic acid with intermediate organic (PEG) coating,326.5,0.000001738881517,-23.5,Monocytes,P,H,,Monocyte,A,Blood,24,LDH,LDH activity assay kit,LDH leakage,79.795074,N,N,Y,2014,31,10.1016/j.nano.2014.01.006,785
Iron oxide,I,folic acid with intermediate inorganic (silica) coating,274.1,0.00000001469475826,-27.7,SKOV-3,L,H,,Epithelial,A,Ovary,24,MTT,tetrazolium salt,cell metabolic activity,87.878784,N,N,Y,2014,31,10.1016/j.nano.2014.01.006,786
Iron oxide,I,folic acid with intermediate inorganic (silica) coating,274.1,0.00000002938951651,-27.7,SKOV-3,L,H,,Epithelial,A,Ovary,24,MTT,tetrazolium salt,cell metabolic activity,86.36364,N,N,Y,2014,31,10.1016/j.nano.2014.01.006,787
Iron oxide,I,folic acid with intermediate inorganic (silica) coating,274.1,0.0000001469475826,-27.7,SKOV-3,L,H,,Epithelial,A,Ovary,24,MTT,tetrazolium salt,cell metabolic activity,83.333336,N,N,Y,2014,31,10.1016/j.nano.2014.01.006,788
Iron oxide,I,folic acid with intermediate inorganic (silica) coating,274.1,0.0000002938951651,-27.7,SKOV-3,L,H,,Epithelial,A,Ovary,24,MTT,tetrazolium salt,cell metabolic activity,91.91919,N,N,Y,2014,31,10.1016/j.nano.2014.01.006,789
Iron oxide,I,folic acid with intermediate inorganic (silica) coating,274.1,0.000001469475826,-27.7,SKOV-3,L,H,,Epithelial,A,Ovary,24,MTT,tetrazolium salt,cell metabolic activity,85.85859,N,N,Y,2014,31,10.1016/j.nano.2014.01.006,790
Iron oxide,I,folic acid with intermediate inorganic (silica) coating,274.1,0.000002938951651,-27.7,SKOV-3,L,H,,Epithelial,A,Ovary,24,MTT,tetrazolium salt,cell metabolic activity,83.83839,N,N,Y,2014,31,10.1016/j.nano.2014.01.006,791
Iron oxide,I,folic acid with intermediate inorganic (silica) coating,274.1,0.00000001469475826,-27.7,SKOV-3,L,H,,Epithelial,A,Ovary,48,MTT,tetrazolium salt,cell metabolic activity,93.43434,N,N,Y,2014,31,10.1016/j.nano.2014.01.006,792
Iron oxide,I,folic acid with intermediate inorganic (silica) coating,274.1,0.00000002938951651,-27.7,SKOV-3,L,H,,Epithelial,A,Ovary,48,MTT,tetrazolium salt,cell metabolic activity,87.37374,N,N,Y,2014,31,10.1016/j.nano.2014.01.006,793
Iron oxide,I,folic acid with intermediate inorganic (silica) coating,274.1,0.0000001469475826,-27.7,SKOV-3,L,H,,Epithelial,A,Ovary,48,MTT,tetrazolium salt,cell metabolic activity,88.383835,N,N,Y,2014,31,10.1016/j.nano.2014.01.006,794
Iron oxide,I,folic acid with intermediate inorganic (silica) coating,274.1,0.0000002938951651,-27.7,SKOV-3,L,H,,Epithelial,A,Ovary,48,MTT,tetrazolium salt,cell metabolic activity,89.393936,N,N,Y,2014,31,10.1016/j.nano.2014.01.006,795
Iron oxide,I,folic acid with intermediate inorganic (silica) coating,274.1,0.000001469475826,-27.7,SKOV-3,L,H,,Epithelial,A,Ovary,48,MTT,tetrazolium salt,cell metabolic activity,85.35354,N,N,Y,2014,31,10.1016/j.nano.2014.01.006,796
Iron oxide,I,folic acid with intermediate inorganic (silica) coating,274.1,0.000002938951651,-27.7,SKOV-3,L,H,,Epithelial,A,Ovary,48,MTT,tetrazolium salt,cell metabolic activity,83.333336,N,N,Y,2014,31,10.1016/j.nano.2014.01.006,797
Iron oxide,I,folic acid with intermediate inorganic (silica) coating,274.1,0.00000001469475826,-27.7,Monocytes,P,H,,Monocyte,A,Blood,24,LDH,LDH activity assay kit,LDH leakage,97.09096,N,N,Y,2014,31,10.1016/j.nano.2014.01.006,798
Iron oxide,I,folic acid with intermediate inorganic (silica) coating,274.1,0.00000002938951651,-27.7,Monocytes,P,H,,Monocyte,A,Blood,24,LDH,LDH activity assay kit,LDH leakage,82.5811,N,N,Y,2014,31,10.1016/j.nano.2014.01.006,799
Iron oxide,I,folic acid with intermediate inorganic (silica) coating,274.1,0.0000001469475826,-27.7,Monocytes,P,H,,Monocyte,A,Blood,24,LDH,LDH activity assay kit,LDH leakage,77.617546,N,N,Y,2014,31,10.1016/j.nano.2014.01.006,800
Iron oxide,I,folic acid with intermediate inorganic (silica) coating,274.1,0.0000002938951651,-27.7,Monocytes,P,H,,Monocyte,A,Blood,24,LDH,LDH activity assay kit,LDH leakage,77.682976,N,N,Y,2014,31,10.1016/j.nano.2014.01.006,801
Iron oxide,I,folic acid with intermediate inorganic (silica) coating,274.1,0.000001469475826,-27.7,Monocytes,P,H,,Monocyte,A,Blood,24,LDH,LDH activity assay kit,LDH leakage,91.81465,N,N,Y,2014,31,10.1016/j.nano.2014.01.006,802
Iron oxide,I,folic acid with intermediate inorganic (silica) coating,274.1,0.000002938951651,-27.7,Monocytes,P,H,,Monocyte,A,Blood,24,LDH,LDH activity assay kit,LDH leakage,91.87615,N,N,Y,2014,31,10.1016/j.nano.2014.01.006,803
Iron oxide,I,,36,0.0001297215251,,A549,L,H,,Epithelial,A,Lung,24,MTT,tetrazolium salt,cell metabolic activity,84.31279,N,N,N,2014,32,10.1016/j.colsurfb.2014.06.064,804
Iron oxide,I,,36,0.0003243038127,,A549,L,H,,Epithelial,A,Lung,24,MTT,tetrazolium salt,cell metabolic activity,72.735,N,N,N,2014,32,10.1016/j.colsurfb.2014.06.064,805
Iron oxide,I,,36,0.0006486076254,,A549,L,H,,Epithelial,A,Lung,24,MTT,tetrazolium salt,cell metabolic activity,56.729298,N,N,N,2014,32,10.1016/j.colsurfb.2014.06.064,806
Iron oxide,I,,36,0.0001297215251,,A549,L,H,,Epithelial,A,Lung,24,NR,toluylene red,lysosomal uptake,86.00683,N,N,N,2014,32,10.1016/j.colsurfb.2014.06.064,807
Iron oxide,I,,36,0.0003243038127,,A549,L,H,,Epithelial,A,Lung,24,NR,toluylene red,lysosomal uptake,78.22526,N,N,N,2014,32,10.1016/j.colsurfb.2014.06.064,808
Iron oxide,I,,36,0.0006486076254,,A549,L,H,,Epithelial,A,Lung,24,NR,toluylene red,lysosomal uptake,65.52901,N,N,N,2014,32,10.1016/j.colsurfb.2014.06.064,809
TiO2,I,,20,0.000468587269,,CHO-K1,L,A,hamster,Epithelial,A,Ovary,24,NR,toluylene red,lysosomal uptake,100.86957,N,N,N,2010,33,10.1016/j.jhazmat.2009.12.089,810
TiO2,I,,20,0.000937174538,,CHO-K1,L,A,hamster,Epithelial,A,Ovary,24,NR,toluylene red,lysosomal uptake,99.565216,N,N,N,2010,33,10.1016/j.jhazmat.2009.12.089,811
TiO2,I,,20,0.002342936345,,CHO-K1,L,A,hamster,Epithelial,A,Ovary,24,NR,toluylene red,lysosomal uptake,90,N,N,N,2010,33,10.1016/j.jhazmat.2009.12.089,812
TiO2,I,,20,0.00468587269,,CHO-K1,L,A,hamster,Epithelial,A,Ovary,24,NR,toluylene red,lysosomal uptake,81.304344,N,N,N,2010,33,10.1016/j.jhazmat.2009.12.089,813
TiO2,I,,20,0.00937174538,,CHO-K1,L,A,hamster,Epithelial,A,Ovary,24,NR,toluylene red,lysosomal uptake,64.78261,N,N,N,2010,33,10.1016/j.jhazmat.2009.12.089,814
TiO2,I,,20,0.000468587269,,CHO-K1,L,A,hamster,Epithelial,A,Ovary,24,MTT,tetrazolium salt,cell metabolic activity,84.36847,N,N,N,2010,33,10.1016/j.jhazmat.2009.12.089,815
TiO2,I,,20,0.002342936345,,CHO-K1,L,A,hamster,Epithelial,A,Ovary,24,MTT,tetrazolium salt,cell metabolic activity,76.58599,N,N,N,2010,33,10.1016/j.jhazmat.2009.12.089,816
TiO2,I,,20,0.00468587269,,CHO-K1,L,A,hamster,Epithelial,A,Ovary,24,MTT,tetrazolium salt,cell metabolic activity,72.82463,N,N,N,2010,33,10.1016/j.jhazmat.2009.12.089,817
TiO2,I,,20,0.00937174538,,CHO-K1,L,A,hamster,Epithelial,A,Ovary,24,MTT,tetrazolium salt,cell metabolic activity,61.351913,N,N,N,2010,33,10.1016/j.jhazmat.2009.12.089,818
TiO2,I,,124.9,0.000000003078315575,-17.6,A431,L,H,,Epithelial,A,Skin,6,MTT,tetrazolium salt,cell metabolic activity,99.68254,N,Y,N,2011,34,10.1016/j.tiv.2010.11.008,819
TiO2,I,,124.9,0.000000003078315575,-17.6,A431,L,H,,Epithelial,A,Skin,24,MTT,tetrazolium salt,cell metabolic activity,97.77778,N,Y,N,2011,34,10.1016/j.tiv.2010.11.008,820
TiO2,I,,124.9,0.000000003078315575,-17.6,A431,L,H,,Epithelial,A,Skin,48,MTT,tetrazolium salt,cell metabolic activity,97.14286,N,Y,N,2011,34,10.1016/j.tiv.2010.11.008,821
TiO2,I,,124.9,0.00000003078315575,-17.6,A431,L,H,,Epithelial,A,Skin,6,MTT,tetrazolium salt,cell metabolic activity,98.4127,N,Y,N,2011,34,10.1016/j.tiv.2010.11.008,822
TiO2,I,,124.9,0.00000003078315575,-17.6,A431,L,H,,Epithelial,A,Skin,24,MTT,tetrazolium salt,cell metabolic activity,99.68254,N,Y,N,2011,34,10.1016/j.tiv.2010.11.008,823
TiO2,I,,124.9,0.00000003078315575,-17.6,A431,L,H,,Epithelial,A,Skin,48,MTT,tetrazolium salt,cell metabolic activity,95.87302,N,Y,N,2011,34,10.1016/j.tiv.2010.11.008,824
TiO2,I,,124.9,0.0000003078315575,-17.6,A431,L,H,,Epithelial,A,Skin,6,MTT,tetrazolium salt,cell metabolic activity,97.14286,N,Y,N,2011,34,10.1016/j.tiv.2010.11.008,825
TiO2,I,,124.9,0.0000003078315575,-17.6,A431,L,H,,Epithelial,A,Skin,24,MTT,tetrazolium salt,cell metabolic activity,88.25397,N,Y,N,2011,34,10.1016/j.tiv.2010.11.008,826
TiO2,I,,124.9,0.0000003078315575,-17.6,A431,L,H,,Epithelial,A,Skin,48,MTT,tetrazolium salt,cell metabolic activity,85.71429,N,Y,N,2011,34,10.1016/j.tiv.2010.11.008,827
TiO2,I,,124.9,0.000003078315575,-17.6,A431,L,H,,Epithelial,A,Skin,6,MTT,tetrazolium salt,cell metabolic activity,95.2381,N,Y,N,2011,34,10.1016/j.tiv.2010.11.008,828
TiO2,I,,124.9,0.000003078315575,-17.6,A431,L,H,,Epithelial,A,Skin,24,MTT,tetrazolium salt,cell metabolic activity,83.809525,N,Y,N,2011,34,10.1016/j.tiv.2010.11.008,829
TiO2,I,,124.9,0.000003078315575,-17.6,A431,L,H,,Epithelial,A,Skin,48,MTT,tetrazolium salt,cell metabolic activity,73.650795,N,Y,N,2011,34,10.1016/j.tiv.2010.11.008,830
TiO2,I,,124.9,0.00003078315575,-17.6,A431,L,H,,Epithelial,A,Skin,6,MTT,tetrazolium salt,cell metabolic activity,92.69841,N,Y,N,2011,34,10.1016/j.tiv.2010.11.008,831
TiO2,I,,124.9,0.00003078315575,-17.6,A431,L,H,,Epithelial,A,Skin,24,MTT,tetrazolium salt,cell metabolic activity,80.63492,N,Y,N,2011,34,10.1016/j.tiv.2010.11.008,832
TiO2,I,,124.9,0.00003078315575,-17.6,A431,L,H,,Epithelial,A,Skin,48,MTT,tetrazolium salt,cell metabolic activity,67.93651,N,Y,N,2011,34,10.1016/j.tiv.2010.11.008,833
TiO2,I,,124.9,0.000000003078315575,-17.6,A431,L,H,,Epithelial,A,Skin,6,NR,toluylene red,lysosomal uptake,98.57143,N,Y,N,2011,34,10.1016/j.tiv.2010.11.008,834
TiO2,I,,124.9,0.000000003078315575,-17.6,A431,L,H,,Epithelial,A,Skin,24,NR,toluylene red,lysosomal uptake,98.57143,N,Y,N,2011,34,10.1016/j.tiv.2010.11.008,835
TiO2,I,,124.9,0.000000003078315575,-17.6,A431,L,H,,Epithelial,A,Skin,48,NR,toluylene red,lysosomal uptake,97.85714,N,Y,N,2011,34,10.1016/j.tiv.2010.11.008,836
TiO2,I,,124.9,0.00000003078315575,-17.6,A431,L,H,,Epithelial,A,Skin,6,NR,toluylene red,lysosomal uptake,100,N,Y,N,2011,34,10.1016/j.tiv.2010.11.008,837
TiO2,I,,124.9,0.00000003078315575,-17.6,A431,L,H,,Epithelial,A,Skin,24,NR,toluylene red,lysosomal uptake,94.28571,N,Y,N,2011,34,10.1016/j.tiv.2010.11.008,838
TiO2,I,,124.9,0.00000003078315575,-17.6,A431,L,H,,Epithelial,A,Skin,48,NR,toluylene red,lysosomal uptake,92.85714,N,Y,N,2011,34,10.1016/j.tiv.2010.11.008,839
TiO2,I,,124.9,0.0000003078315575,-17.6,A431,L,H,,Epithelial,A,Skin,6,NR,toluylene red,lysosomal uptake,92.14286,N,Y,N,2011,34,10.1016/j.tiv.2010.11.008,840
TiO2,I,,124.9,0.0000003078315575,-17.6,A431,L,H,,Epithelial,A,Skin,24,NR,toluylene red,lysosomal uptake,87.85714,N,Y,N,2011,34,10.1016/j.tiv.2010.11.008,841
TiO2,I,,124.9,0.0000003078315575,-17.6,A431,L,H,,Epithelial,A,Skin,48,NR,toluylene red,lysosomal uptake,85.71429,N,Y,N,2011,34,10.1016/j.tiv.2010.11.008,842
TiO2,I,,124.9,0.000003078315575,-17.6,A431,L,H,,Epithelial,A,Skin,6,NR,toluylene red,lysosomal uptake,91.42857,N,Y,N,2011,34,10.1016/j.tiv.2010.11.008,843
TiO2,I,,124.9,0.000003078315575,-17.6,A431,L,H,,Epithelial,A,Skin,24,NR,toluylene red,lysosomal uptake,85.71429,N,Y,N,2011,34,10.1016/j.tiv.2010.11.008,844
TiO2,I,,124.9,0.000003078315575,-17.6,A431,L,H,,Epithelial,A,Skin,48,NR,toluylene red,lysosomal uptake,75,N,Y,N,2011,34,10.1016/j.tiv.2010.11.008,845
TiO2,I,,124.9,0.00003078315575,-17.6,A431,L,H,,Epithelial,A,Skin,6,NR,toluylene red,lysosomal uptake,92.14286,N,Y,N,2011,34,10.1016/j.tiv.2010.11.008,846
TiO2,I,,124.9,0.00003078315575,-17.6,A431,L,H,,Epithelial,A,Skin,24,NR,toluylene red,lysosomal uptake,77.85714,N,Y,N,2011,34,10.1016/j.tiv.2010.11.008,847
TiO2,I,,124.9,0.00003078315575,-17.6,A431,L,H,,Epithelial,A,Skin,48,NR,toluylene red,lysosomal uptake,65,N,Y,N,2011,34,10.1016/j.tiv.2010.11.008,848
TiO2,I,,50,0.000008996875565,,RAW 264.7,L,A,Mouse,Monocyte/Macrophage,A,Blood,24,WST-1,tetrazolium salt,cell metabolic activity,96.41419,Y,N,Y,2012,35,10.1016/j.tiv.2011.12.006,849
TiO2,I,,50,0.00004498437782,,RAW 264.7,L,A,Mouse,Monocyte/Macrophage,A,Blood,24,WST-1,tetrazolium salt,cell metabolic activity,114.31714,Y,N,Y,2012,35,10.1016/j.tiv.2011.12.006,850
TiO2,I,,50,0.00008996875565,,RAW 264.7,L,A,Mouse,Monocyte/Macrophage,A,Blood,24,WST-1,tetrazolium salt,cell metabolic activity,115.23663,Y,N,Y,2012,35,10.1016/j.tiv.2011.12.006,851
TiO2,I,,50,0.0003598750226,,RAW 264.7,L,A,Mouse,Monocyte/Macrophage,A,Blood,24,WST-1,tetrazolium salt,cell metabolic activity,142.5758,Y,N,Y,2012,35,10.1016/j.tiv.2011.12.006,852
TiO2,I,,50,0.0007197500452,,RAW 264.7,L,A,Mouse,Monocyte/Macrophage,A,Blood,24,WST-1,tetrazolium salt,cell metabolic activity,169.91061,Y,N,Y,2012,35,10.1016/j.tiv.2011.12.006,853
TiO2,I,,50,0.000008996875565,,RAW 264.7,L,A,Mouse,Monocyte/Macrophage,A,Blood,24,LDH,LDH activity assay kit,LDH leakage,23.414427,Y,N,Y,2012,35,10.1016/j.tiv.2011.12.006,854
TiO2,I,,50,0.00004498437782,,RAW 264.7,L,A,Mouse,Monocyte/Macrophage,A,Blood,24,LDH,LDH activity assay kit,LDH leakage,21.148672,Y,N,Y,2012,35,10.1016/j.tiv.2011.12.006,855
TiO2,I,,50,0.00008996875565,,RAW 264.7,L,A,Mouse,Monocyte/Macrophage,A,Blood,24,LDH,LDH activity assay kit,LDH leakage,18.505524,Y,N,Y,2012,35,10.1016/j.tiv.2011.12.006,856
TiO2,I,,50,0.0003598750226,,RAW 264.7,L,A,Mouse,Monocyte/Macrophage,A,Blood,24,LDH,LDH activity assay kit,LDH leakage,18.892702,Y,N,Y,2012,35,10.1016/j.tiv.2011.12.006,857
TiO2,I,,50,0.0007197500452,,RAW 264.7,L,A,Mouse,Monocyte/Macrophage,A,Blood,24,LDH,LDH activity assay kit,LDH leakage,21.552622,Y,N,Y,2012,35,10.1016/j.tiv.2011.12.006,858
TiO2,I,,170,0.0000002289048332,,RAW 264.7,L,A,Mouse,Monocyte/Macrophage,A,Blood,24,WST-1,tetrazolium salt,cell metabolic activity,106.64818,Y,N,Y,2012,35,10.1016/j.tiv.2011.12.006,859
TiO2,I,,170,0.000001144524166,,RAW 264.7,L,A,Mouse,Monocyte/Macrophage,A,Blood,24,WST-1,tetrazolium salt,cell metabolic activity,113.228096,Y,N,Y,2012,35,10.1016/j.tiv.2011.12.006,860
TiO2,I,,170,0.000002289048332,,RAW 264.7,L,A,Mouse,Monocyte/Macrophage,A,Blood,24,WST-1,tetrazolium salt,cell metabolic activity,119.808014,Y,N,Y,2012,35,10.1016/j.tiv.2011.12.006,861
TiO2,I,,170,0.000009156193329,,RAW 264.7,L,A,Mouse,Monocyte/Macrophage,A,Blood,24,WST-1,tetrazolium salt,cell metabolic activity,131.1093,Y,N,Y,2012,35,10.1016/j.tiv.2011.12.006,862
TiO2,I,,170,0.00001831238666,,RAW 264.7,L,A,Mouse,Monocyte/Macrophage,A,Blood,24,WST-1,tetrazolium salt,cell metabolic activity,147.12544,Y,N,Y,2012,35,10.1016/j.tiv.2011.12.006,863
TiO2,I,,170,0.0000002289048332,,RAW 264.7,L,A,Mouse,Monocyte/Macrophage,A,Blood,24,LDH,LDH activity assay kit,LDH leakage,21.194798,Y,N,Y,2012,35,10.1016/j.tiv.2011.12.006,864
TiO2,I,,170,0.000001144524166,,RAW 264.7,L,A,Mouse,Monocyte/Macrophage,A,Blood,24,LDH,LDH activity assay kit,LDH leakage,20.066813,Y,N,Y,2012,35,10.1016/j.tiv.2011.12.006,865
TiO2,I,,170,0.000002289048332,,RAW 264.7,L,A,Mouse,Monocyte/Macrophage,A,Blood,24,LDH,LDH activity assay kit,LDH leakage,19.69641,Y,N,Y,2012,35,10.1016/j.tiv.2011.12.006,866
TiO2,I,,170,0.000009156193329,,RAW 264.7,L,A,Mouse,Monocyte/Macrophage,A,Blood,24,LDH,LDH activity assay kit,LDH leakage,17.432053,Y,N,Y,2012,35,10.1016/j.tiv.2011.12.006,867
TiO2,I,,170,0.00001831238666,,RAW 264.7,L,A,Mouse,Monocyte/Macrophage,A,Blood,24,LDH,LDH activity assay kit,LDH leakage,17.44044,Y,N,Y,2012,35,10.1016/j.tiv.2011.12.006,868
TiO2,I,,115,0.00001971863908,,Caco-2,L,H,,Epithelial,A,Colon,24,Live/Dead,Sytox Red,cell membrane integrity,100,N,Y,Y,2013,36,10.1021/tx400231u,869
TiO2,I,,115,0.00001971863908,,Caco-2,L,H,,Epithelial,A,Colon,24,Live/Dead,Annexin V,cell membrane integrity,100,N,Y,Y,2013,36,10.1021/tx400231u,870
TiO2,I,,115,0.00001971863908,,Caco-2,L,H,,Epithelial,A,Colon,24,LDH,LDH activity assay kit,LDH leakage,100.2105,N,Y,Y,2013,36,10.1021/tx400231u,871
TiO2,I,,115,0.00001971863908,,Caco-2,L,H,,Epithelial,A,Colon,24,MTT,tetrazolium salt,cell metabolic activity,99.42357,N,Y,Y,2013,36,10.1021/tx400231u,872
TiO2,I,Digestive enzymes,115,0.00001971863908,,Caco-2,L,H,,Epithelial,A,Colon,24,Live/Dead,Sytox Red,cell membrane integrity,100.60913,N,Y,Y,2013,36,10.1021/tx400231u,873
TiO2,I,Digestive enzymes,115,0.00001971863908,,Caco-2,L,H,,Epithelial,A,Colon,24,Live/Dead,Annexin V,cell membrane integrity,100,N,Y,Y,2013,36,10.1021/tx400231u,874
TiO2,I,Digestive enzymes,115,0.00001971863908,,Caco-2,L,H,,Epithelial,A,Colon,24,MTT,tetrazolium salt,cell metabolic activity,89.268295,N,Y,Y,2013,36,10.1021/tx400231u,875
TiO2,I,,150,0.00000001676542215,,Fibroblasts,P,H,,Fibroblast,A,Skin,4,MTS,tetrazolium salt,cell metabolic activity,92.85714,N,N,N,2007,37,not provided (ro.uow.edu.au/sspapers/3084/),876
TiO2,I,,150,0.0000000684739848,,Fibroblasts,P,H,,Fibroblast,A,Skin,4,MTS,tetrazolium salt,cell metabolic activity,92.4812,N,N,N,2007,37,not provided (ro.uow.edu.au/sspapers/3084/),877
TiO2,I,,150,0.0000002725998426,,Fibroblasts,P,H,,Fibroblast,A,Skin,4,MTS,tetrazolium salt,cell metabolic activity,92.4812,N,N,N,2007,37,not provided (ro.uow.edu.au/sspapers/3084/),878
TiO2,I,,150,0.000001113362751,,Fibroblasts,P,H,,Fibroblast,A,Skin,4,MTS,tetrazolium salt,cell metabolic activity,95.86466,N,N,N,2007,37,not provided (ro.uow.edu.au/sspapers/3084/),879
TiO2,I,,150,0.000004357418311,,Fibroblasts,P,H,,Fibroblast,A,Skin,4,MTS,tetrazolium salt,cell metabolic activity,92.73183,N,N,N,2007,37,not provided (ro.uow.edu.au/sspapers/3084/),880
TiO2,I,,150,0.00001794915773,,Fibroblasts,P,H,,Fibroblast,A,Skin,4,MTS,tetrazolium salt,cell metabolic activity,91.729324,N,N,N,2007,37,not provided (ro.uow.edu.au/sspapers/3084/),881
TiO2,I,,150,0.00007145688667,,Fibroblasts,P,H,,Fibroblast,A,Skin,4,MTS,tetrazolium salt,cell metabolic activity,88.7218,N,N,N,2007,37,not provided (ro.uow.edu.au/sspapers/3084/),882
TiO2,I,,150,0.0002844749853,,Fibroblasts,P,H,,Fibroblast,A,Skin,4,MTS,tetrazolium salt,cell metabolic activity,79.44862,N,N,N,2007,37,not provided (ro.uow.edu.au/sspapers/3084/),883
TiO2,I,,150,0.0006789251117,,Fibroblasts,P,H,,Fibroblast,A,Skin,4,MTS,tetrazolium salt,cell metabolic activity,70.67669,N,N,N,2007,37,not provided (ro.uow.edu.au/sspapers/3084/),884
TiO2,I,,150,0.00000001676542215,,Fibroblasts,P,H,,Fibroblast,A,Skin,24,MTS,tetrazolium salt,cell metabolic activity,94.48621,N,N,N,2007,37,not provided (ro.uow.edu.au/sspapers/3084/),885
TiO2,I,,150,0.00000006789251117,,Fibroblasts,P,H,,Fibroblast,A,Skin,24,MTS,tetrazolium salt,cell metabolic activity,94.48621,N,N,N,2007,37,not provided (ro.uow.edu.au/sspapers/3084/),886
TiO2,I,,150,0.0000002702849576,,Fibroblasts,P,H,,Fibroblast,A,Skin,24,MTS,tetrazolium salt,cell metabolic activity,90.97744,N,N,N,2007,37,not provided (ro.uow.edu.au/sspapers/3084/),887
TiO2,I,,150,0.000001113362751,,Fibroblasts,P,H,,Fibroblast,A,Skin,24,MTS,tetrazolium salt,cell metabolic activity,93.48371,N,N,N,2007,37,not provided (ro.uow.edu.au/sspapers/3084/),888
TiO2,I,,150,0.000004432376946,,Fibroblasts,P,H,,Fibroblast,A,Skin,24,MTS,tetrazolium salt,cell metabolic activity,94.23559,N,N,N,2007,37,not provided (ro.uow.edu.au/sspapers/3084/),889
TiO2,I,,150,0.00001794915773,,Fibroblasts,P,H,,Fibroblast,A,Skin,24,MTS,tetrazolium salt,cell metabolic activity,86.71679,N,N,N,2007,37,not provided (ro.uow.edu.au/sspapers/3084/),890
TiO2,I,,150,0.00007145688667,,Fibroblasts,P,H,,Fibroblast,A,Skin,24,MTS,tetrazolium salt,cell metabolic activity,84.210526,N,N,N,2007,37,not provided (ro.uow.edu.au/sspapers/3084/),891
TiO2,I,,150,0.0002844749853,,Fibroblasts,P,H,,Fibroblast,A,Skin,24,MTS,tetrazolium salt,cell metabolic activity,70.17544,N,N,N,2007,37,not provided (ro.uow.edu.au/sspapers/3084/),892
TiO2,I,,150,0.0006789251117,,Fibroblasts,P,H,,Fibroblast,A,Skin,24,MTS,tetrazolium salt,cell metabolic activity,44.3609,N,N,N,2007,37,not provided (ro.uow.edu.au/sspapers/3084/),893
TiO2,I,,11.69,0.00112049601,,IP15,L,H,,Spindle,A,Kidney,24,WST-1,tetrazolium salt,cell metabolic activity,99.10313904,Y,Y,Y,2008,38,10.1186/1743-8977-5-22,894
TiO2,I,,11.69,0.002240992021,,IP15,L,H,,Spindle,A,Kidney,24,WST-1,tetrazolium salt,cell metabolic activity,93.721973,Y,Y,Y,2008,38,10.1186/1743-8977-5-22,895
TiO2,I,,11.69,0.004481984042,,IP15,L,H,,Spindle,A,Kidney,24,WST-1,tetrazolium salt,cell metabolic activity,95.515695,Y,Y,Y,2008,38,10.1186/1743-8977-5-22,896
TiO2,I,,11.69,0.008963968083,,IP15,L,H,,Spindle,A,Kidney,24,WST-1,tetrazolium salt,cell metabolic activity,92.8251123,Y,Y,Y,2008,38,10.1186/1743-8977-5-22,897
TiO2,I,,11.69,0.01792793617,,IP15,L,H,,Spindle,A,Kidney,24,WST-1,tetrazolium salt,cell metabolic activity,93.2735424,Y,Y,Y,2008,38,10.1186/1743-8977-5-22,898
TiO2,I,,11.69,0.03585587233,,IP15,L,H,,Spindle,A,Kidney,24,WST-1,tetrazolium salt,cell metabolic activity,93.2735424,Y,Y,Y,2008,38,10.1186/1743-8977-5-22,899
TiO2,I,,11.69,0.07171174467,,IP15,L,H,,Spindle,A,Kidney,24,WST-1,tetrazolium salt,cell metabolic activity,90.582959,Y,Y,Y,2008,38,10.1186/1743-8977-5-22,900
TiO2,I,,11.69,0.1434234893,,IP15,L,H,,Spindle,A,Kidney,24,WST-1,tetrazolium salt,cell metabolic activity,83.408072,Y,Y,Y,2008,38,10.1186/1743-8977-5-22,901
TiO2,I,,11.69,0.2868469787,,IP15,L,H,,Spindle,A,Kidney,24,WST-1,tetrazolium salt,cell metabolic activity,78.923767,Y,Y,Y,2008,38,10.1186/1743-8977-5-22,902
TiO2,I,,11.69,0.00112049601,,LLC-PK1,L,A,Pig,Epithelial,A,Kidney,24,WST-1,tetrazolium salt,cell metabolic activity,100,Y,Y,Y,2008,38,10.1186/1743-8977-5-22,903
TiO2,I,,11.69,0.002240992021,,LLC-PK1,L,A,Pig,Epithelial,A,Kidney,24,WST-1,tetrazolium salt,cell metabolic activity,100,Y,Y,Y,2008,38,10.1186/1743-8977-5-22,904
TiO2,I,,11.69,0.004481984042,,LLC-PK1,L,A,Pig,Epithelial,A,Kidney,24,WST-1,tetrazolium salt,cell metabolic activity,97.309417,Y,Y,Y,2008,38,10.1186/1743-8977-5-22,905
