Repository: ammar257ammar/RDFied-datasets

## Nano toxicity RDFied datasets

This repository contains datasets published as supplementary materials for nano toxicity related literature.

In each dataset folder, a folder names "rdf" contains the output RDF generated from the RML mapping.

## Other formats

The redland `rapper` tool can be used to convert the output to Turtle, e.g.:

```shell
rapper -i ntriples -o turtle mo-cytotoxicity-metadata.nq > mo-cytotoxicity-metadata.ttl
```

You can use namespaces in the Turtle with this `rapper` option `-f 'xmlns:prov="http://www.w3.org/ns/prov#"'`
and repeat that `-f` option once for each namespace you want to define.

File: 05-meta-cytotoxicity/nn8b07562_si_001.xlsx.csv (part 5 of 13)
nanoparticle,type_organic_inorganic,coat,diameter,dose,zeta_potential,cell_line,cell_line_or_primary,human_or_animal,animal_species,cell_morphology,cell_age_embryonic_or_adult,cell_organ_or_tissue,exposure_time,test_assay,test_indicator,biochemical_metric,cell_viability,inference_checked_y_n,colloidal_stability_checked_y_n,positive_control_y_n,publication_year,particle_id,reference_doi,row_num
TiO2,I,,11.69,0.008963968083,,LLC-PK1,L,A,Pig,Epithelial,A,Kidney,24,WST-1,tetrazolium salt,cell metabolic activity,100,Y,Y,Y,2008,38,10.1186/1743-8977-5-22,906
TiO2,I,,11.69,0.01792793617,,LLC-PK1,L,A,Pig,Epithelial,A,Kidney,24,WST-1,tetrazolium salt,cell metabolic activity,100,Y,Y,Y,2008,38,10.1186/1743-8977-5-22,907
TiO2,I,,11.69,0.03585587233,,LLC-PK1,L,A,Pig,Epithelial,A,Kidney,24,WST-1,tetrazolium salt,cell metabolic activity,100,Y,Y,Y,2008,38,10.1186/1743-8977-5-22,908
TiO2,I,,11.69,0.07171174467,,LLC-PK1,L,A,Pig,Epithelial,A,Kidney,24,WST-1,tetrazolium salt,cell metabolic activity,97.7578475,Y,Y,Y,2008,38,10.1186/1743-8977-5-22,909
TiO2,I,,11.69,0.1434234893,,LLC-PK1,L,A,Pig,Epithelial,A,Kidney,24,WST-1,tetrazolium salt,cell metabolic activity,61.43498,Y,Y,Y,2008,38,10.1186/1743-8977-5-22,910
TiO2,I,,11.69,0.2868469787,,LLC-PK1,L,A,Pig,Epithelial,A,Kidney,24,WST-1,tetrazolium salt,cell metabolic activity,30.9417,Y,Y,Y,2008,38,10.1186/1743-8977-5-22,911
TiO2,I,,47.83,0.00001635884756,,IP15,L,H,,Spindle,A,Kidney,24,WST-1,tetrazolium salt,cell metabolic activity,100,Y,Y,Y,2008,38,10.1186/1743-8977-5-22,912
TiO2,I,,47.83,0.00003271769512,,IP15,L,H,,Spindle,A,Kidney,24,WST-1,tetrazolium salt,cell metabolic activity,99.55156952,Y,Y,Y,2008,38,10.1186/1743-8977-5-22,913
TiO2,I,,47.83,0.00006543539023,,IP15,L,H,,Spindle,A,Kidney,24,WST-1,tetrazolium salt,cell metabolic activity,94.618834,Y,Y,Y,2008,38,10.1186/1743-8977-5-22,914
TiO2,I,,47.83,0.0001308707805,,IP15,L,H,,Spindle,A,Kidney,24,WST-1,tetrazolium salt,cell metabolic activity,94.1704035,Y,Y,Y,2008,38,10.1186/1743-8977-5-22,915
TiO2,I,,47.83,0.0002617415609,,IP15,L,H,,Spindle,A,Kidney,24,WST-1,tetrazolium salt,cell metabolic activity,94.618834,Y,Y,Y,2008,38,10.1186/1743-8977-5-22,916
TiO2,I,,47.83,0.0005234831219,,IP15,L,H,,Spindle,A,Kidney,24,WST-1,tetrazolium salt,cell metabolic activity,93.2735424,Y,Y,Y,2008,38,10.1186/1743-8977-5-22,917
TiO2,I,,47.83,0.001046966244,,IP15,L,H,,Spindle,A,Kidney,24,WST-1,tetrazolium salt,cell metabolic activity,92.376682,Y,Y,Y,2008,38,10.1186/1743-8977-5-22,918
TiO2,I,,47.83,0.002093932487,,IP15,L,H,,Spindle,A,Kidney,24,WST-1,tetrazolium salt,cell metabolic activity,90.134529,Y,Y,Y,2008,38,10.1186/1743-8977-5-22,919
TiO2,I,,47.83,0.004187864975,,IP15,L,H,,Spindle,A,Kidney,24,WST-1,tetrazolium salt,cell metabolic activity,89.686099,Y,Y,Y,2008,38,10.1186/1743-8977-5-22,920
TiO2,I,,47.83,0.00001635884756,,LLC-PK1,L,A,Pig,Epithelial,A,Kidney,24,WST-1,tetrazolium salt,cell metabolic activity,100,Y,Y,Y,2008,38,10.1186/1743-8977-5-22,921
TiO2,I,,47.83,0.00003271769512,,LLC-PK1,L,A,Pig,Epithelial,A,Kidney,24,WST-1,tetrazolium salt,cell metabolic activity,100,Y,Y,Y,2008,38,10.1186/1743-8977-5-22,922
TiO2,I,,47.83,0.00006543539023,,LLC-PK1,L,A,Pig,Epithelial,A,Kidney,24,WST-1,tetrazolium salt,cell metabolic activity,100,Y,Y,Y,2008,38,10.1186/1743-8977-5-22,923
TiO2,I,,47.83,0.0001308707805,,LLC-PK1,L,A,Pig,Epithelial,A,Kidney,24,WST-1,tetrazolium salt,cell metabolic activity,100,Y,Y,Y,2008,38,10.1186/1743-8977-5-22,924
TiO2,I,,47.83,0.0002617415609,,LLC-PK1,L,A,Pig,Epithelial,A,Kidney,24,WST-1,tetrazolium salt,cell metabolic activity,100,Y,Y,Y,2008,38,10.1186/1743-8977-5-22,925
TiO2,I,,47.83,0.0005234831219,,LLC-PK1,L,A,Pig,Epithelial,A,Kidney,24,WST-1,tetrazolium salt,cell metabolic activity,100,Y,Y,Y,2008,38,10.1186/1743-8977-5-22,926
TiO2,I,,47.83,0.001046966244,,LLC-PK1,L,A,Pig,Epithelial,A,Kidney,24,WST-1,tetrazolium salt,cell metabolic activity,92.8251123,Y,Y,Y,2008,38,10.1186/1743-8977-5-22,927
TiO2,I,,47.83,0.002093932487,,LLC-PK1,L,A,Pig,Epithelial,A,Kidney,24,WST-1,tetrazolium salt,cell metabolic activity,90.134529,Y,Y,Y,2008,38,10.1186/1743-8977-5-22,928
TiO2,I,,47.83,0.004187864975,,LLC-PK1,L,A,Pig,Epithelial,A,Kidney,24,WST-1,tetrazolium salt,cell metabolic activity,73.991032,Y,Y,Y,2008,38,10.1186/1743-8977-5-22,929
TiO2,I,simethicone then esters on top,123,0.00004028980203,,HMEC-1,L,H,,Endothelial,E,Skin,3,MTS,tetrazolium salt,cell metabolic activity,93.99845,N,N,N,2013,39,not provided (https://posterng.netkey.at/esr/viewing/index.php?module=viewing_poster&task=&pi=118083),930
TiO2,I,simethicone then esters on top,123,0.00004028980203,,HMEC-1,L,H,,Endothelial,E,Skin,24,MTS,tetrazolium salt,cell metabolic activity,72.99845,N,N,N,2013,39,not provided (https://posterng.netkey.at/esr/viewing/index.php?module=viewing_poster&task=&pi=118083),931
TiO2,I,simethicone then esters on top,123,0.00004028980203,,HMEC-1,L,H,,Endothelial,E,Skin,48,MTS,tetrazolium salt,cell metabolic activity,89.4079,N,N,N,2013,39,not provided (https://posterng.netkey.at/esr/viewing/index.php?module=viewing_poster&task=&pi=118083),932
TiO2,I,simethicone then esters on top,123,0.00004028980203,,HMEC-1,L,H,,Endothelial,E,Skin,72,MTS,tetrazolium salt,cell metabolic activity,90.290245,N,N,N,2013,39,not provided (https://posterng.netkey.at/esr/viewing/index.php?module=viewing_poster&task=&pi=118083),933
TiO2,I,simethicone then esters on top,123,0.00004028980203,,HMEC-1,L,H,,Endothelial,E,Skin,3,ATP,luciferase,ATP content,107.24972,N,N,N,2013,39,not provided (https://posterng.netkey.at/esr/viewing/index.php?module=viewing_poster&task=&pi=118083),934
TiO2,I,simethicone then esters on top,123,0.00004028980203,,HMEC-1,L,H,,Endothelial,E,Skin,24,ATP,luciferase,ATP content,52.448544,N,N,N,2013,39,not provided (https://posterng.netkey.at/esr/viewing/index.php?module=viewing_poster&task=&pi=118083),935
TiO2,I,simethicone then esters on top,123,0.00004028980203,,HMEC-1,L,H,,Endothelial,E,Skin,48,ATP,luciferase,ATP content,68.83444,N,N,N,2013,39,not provided (https://posterng.netkey.at/esr/viewing/index.php?module=viewing_poster&task=&pi=118083),936
TiO2,I,simethicone then esters on top,123,0.00004028980203,,HMEC-1,L,H,,Endothelial,E,Skin,72,ATP,luciferase,ATP content,59.1434,N,N,N,2013,39,not provided (https://posterng.netkey.at/esr/viewing/index.php?module=viewing_poster&task=&pi=118083),937
TiO2,I,alumina-simethicone,190,0.00001093074253,,HMEC-1,L,H,,Endothelial,E,Skin,3,MTS,tetrazolium salt,cell metabolic activity,100.95775,N,N,N,2013,39,not provided (https://posterng.netkey.at/esr/viewing/index.php?module=viewing_poster&task=&pi=118083),938
TiO2,I,alumina-simethicone,190,0.00001093074253,,HMEC-1,L,H,,Endothelial,E,Skin,24,MTS,tetrazolium salt,cell metabolic activity,86.985916,N,N,N,2013,39,not provided (https://posterng.netkey.at/esr/viewing/index.php?module=viewing_poster&task=&pi=118083),939
TiO2,I,alumina-simethicone,190,0.00001093074253,,HMEC-1,L,H,,Endothelial,E,Skin,48,MTS,tetrazolium salt,cell metabolic activity,75.71831,N,N,N,2013,39,not provided (https://posterng.netkey.at/esr/viewing/index.php?module=viewing_poster&task=&pi=118083),940
TiO2,I,alumina-simethicone,190,0.00001093074253,,HMEC-1,L,H,,Endothelial,E,Skin,72,MTS,tetrazolium salt,cell metabolic activity,67.15493,N,N,N,2013,39,not provided (https://posterng.netkey.at/esr/viewing/index.php?module=viewing_poster&task=&pi=118083),941
TiO2,I,alumina-simethicone,190,0.00001093074253,,HMEC-1,L,H,,Endothelial,E,Skin,3,ATP,luciferase,ATP content,128.10457,N,N,N,2013,39,not provided (https://posterng.netkey.at/esr/viewing/index.php?module=viewing_poster&task=&pi=118083),942
TiO2,I,alumina-simethicone,190,0.00001093074253,,HMEC-1,L,H,,Endothelial,E,Skin,24,ATP,luciferase,ATP content,55.424835,N,N,N,2013,39,not provided (https://posterng.netkey.at/esr/viewing/index.php?module=viewing_poster&task=&pi=118083),943
TiO2,I,alumina-simethicone,190,0.00001093074253,,HMEC-1,L,H,,Endothelial,E,Skin,48,ATP,luciferase,ATP content,78.95425,N,N,N,2013,39,not provided (https://posterng.netkey.at/esr/viewing/index.php?module=viewing_poster&task=&pi=118083),944
TiO2,I,alumina-simethicone,190,0.00001093074253,,HMEC-1,L,H,,Endothelial,E,Skin,72,ATP,luciferase,ATP content,81.04575,N,N,N,2013,39,not provided (https://posterng.netkey.at/esr/viewing/index.php?module=viewing_poster&task=&pi=118083),945
TiO2,I,alumina-simethicone,56,0.0004269198879,,HMEC-1,L,H,,Endothelial,E,Skin,3,MTS,tetrazolium salt,cell metabolic activity,119.88732,N,N,N,2013,39,not provided (https://posterng.netkey.at/esr/viewing/index.php?module=viewing_poster&task=&pi=118083),946
TiO2,I,alumina-simethicone,56,0.0004269198879,,HMEC-1,L,H,,Endothelial,E,Skin,24,MTS,tetrazolium salt,cell metabolic activity,85.1831,N,N,N,2013,39,not provided (https://posterng.netkey.at/esr/viewing/index.php?module=viewing_poster&task=&pi=118083),947
TiO2,I,alumina-simethicone,56,0.0004269198879,,HMEC-1,L,H,,Endothelial,E,Skin,48,MTS,tetrazolium salt,cell metabolic activity,73.46479,N,N,N,2013,39,not provided (https://posterng.netkey.at/esr/viewing/index.php?module=viewing_poster&task=&pi=118083),948
TiO2,I,alumina-simethicone,56,0.0004269198879,,HMEC-1,L,H,,Endothelial,E,Skin,72,MTS,tetrazolium salt,cell metabolic activity,61.74648,N,N,N,2013,39,not provided (https://posterng.netkey.at/esr/viewing/index.php?module=viewing_poster&task=&pi=118083),949
TiO2,I,alumina-simethicone,56,0.0004269198879,,HMEC-1,L,H,,Endothelial,E,Skin,3,ATP,luciferase,ATP content,103.00654,N,N,N,2013,39,not provided (https://posterng.netkey.at/esr/viewing/index.php?module=viewing_poster&task=&pi=118083),950
TiO2,I,alumina-simethicone,56,0.0004269198879,,HMEC-1,L,H,,Endothelial,E,Skin,24,ATP,luciferase,ATP content,51.24183,N,N,N,2013,39,not provided (https://posterng.netkey.at/esr/viewing/index.php?module=viewing_poster&task=&pi=118083),951
TiO2,I,alumina-simethicone,56,0.0004269198879,,HMEC-1,L,H,,Endothelial,E,Skin,48,ATP,luciferase,ATP content,58.039215,N,N,N,2013,39,not provided (https://posterng.netkey.at/esr/viewing/index.php?module=viewing_poster&task=&pi=118083),952
TiO2,I,alumina-simethicone,56,0.0004269198879,,HMEC-1,L,H,,Endothelial,E,Skin,72,ATP,luciferase,ATP content,63.267975,N,N,N,2013,39,not provided (https://posterng.netkey.at/esr/viewing/index.php?module=viewing_poster&task=&pi=118083),953
TiO2,I,,35,0.0008743319305,,A549,L,H,,Epithelial,A,Lung,4,WST-8,tetrazolium salt,cell metabolic activity,87.06105,N,N,N,2013,40,10.1016/j.etap.2013.03.006,954
TiO2,I,,35,0.001748663861,,A549,L,H,,Epithelial,A,Lung,4,WST-8,tetrazolium salt,cell metabolic activity,78.76518,N,N,N,2013,40,10.1016/j.etap.2013.03.006,955
TiO2,I,,35,0.003497327722,,A549,L,H,,Epithelial,A,Lung,4,WST-8,tetrazolium salt,cell metabolic activity,76.395164,N,N,N,2013,40,10.1016/j.etap.2013.03.006,956
TiO2,I,,35,0.005245991583,,A549,L,H,,Epithelial,A,Lung,4,WST-8,tetrazolium salt,cell metabolic activity,68.59472,N,N,N,2013,40,10.1016/j.etap.2013.03.006,957
TiO2,I,,35,0.0008743319305,,A549,L,H,,Epithelial,A,Lung,4,ATP,luciferase,ATP content,86.71875,N,N,N,2013,40,10.1016/j.etap.2013.03.006,958
TiO2,I,,35,0.001748663861,,A549,L,H,,Epithelial,A,Lung,4,ATP,luciferase,ATP content,78.515625,N,N,N,2013,40,10.1016/j.etap.2013.03.006,959
TiO2,I,,35,0.003497327722,,A549,L,H,,Epithelial,A,Lung,4,ATP,luciferase,ATP content,69.53125,N,N,N,2013,40,10.1016/j.etap.2013.03.006,960
TiO2,I,,35,0.005245991583,,A549,L,H,,Epithelial,A,Lung,4,ATP,luciferase,ATP content,56.640625,N,N,N,2013,40,10.1016/j.etap.2013.03.006,961
TiO2,I,,100,0.00001874349076,,Lymphocytes,P,H,,Lymphoblast,A,Blood,3,MTT,tetrazolium salt,cell metabolic activity,56,N,N,N,2013,41,10.1002/jat.2863,962
TiO2,I,,100,0.00003748698152,,Lymphocytes,P,H,,Lymphoblast,A,Blood,3,MTT,tetrazolium salt,cell metabolic activity,68,N,N,N,2013,41,10.1002/jat.2863,963
TiO2,I,,100,0.00007497396304,,Lymphocytes,P,H,,Lymphoblast,A,Blood,3,MTT,tetrazolium salt,cell metabolic activity,62,N,N,N,2013,41,10.1002/jat.2863,964
TiO2,I,,100,0.00001874349076,,Lymphocytes,P,H,,Lymphoblast,A,Blood,3,WST-1,tetrazolium salt,cell metabolic activity,72,N,N,N,2013,41,10.1002/jat.2863,965
TiO2,I,,100,0.00003748698152,,Lymphocytes,P,H,,Lymphoblast,A,Blood,3,WST-1,tetrazolium salt,cell metabolic activity,61,N,N,N,2013,41,10.1002/jat.2863,966
TiO2,I,,100,0.00007497396304,,Lymphocytes,P,H,,Lymphoblast,A,Blood,3,WST-1,tetrazolium salt,cell metabolic activity,56,N,N,N,2013,41,10.1002/jat.2863,967
TiO2,I,,100,0.00001874349076,,Lymphocytes,P,H,,Lymphoblast,A,Blood,3,Live/Dead,trypan blue,cell membrane integrity,92.130135,N,N,N,2013,41,10.1002/jat.2863,968
TiO2,I,,100,0.00003748698152,,Lymphocytes,P,H,,Lymphoblast,A,Blood,3,Live/Dead,trypan blue,cell membrane integrity,88.62117,N,N,N,2013,41,10.1002/jat.2863,969
TiO2,I,,100,0.00007497396304,,Lymphocytes,P,H,,Lymphoblast,A,Blood,3,Live/Dead,trypan blue,cell membrane integrity,92.93233,N,N,N,2013,41,10.1002/jat.2863,970
TiO2,I,,100,0.00001874349076,,Lymphocytes,P,H,,Lymphoblast,A,Blood,3,NR,toluylene red,lysosomal uptake,108,N,N,N,2013,41,10.1002/jat.2863,971
TiO2,I,,100,0.00003748698152,,Lymphocytes,P,H,,Lymphoblast,A,Blood,3,NR,toluylene red,lysosomal uptake,125,N,N,N,2013,41,10.1002/jat.2863,972
TiO2,I,,100,0.00007497396304,,Lymphocytes,P,H,,Lymphoblast,A,Blood,3,NR,toluylene red,lysosomal uptake,100,N,N,N,2013,41,10.1002/jat.2863,973
TiO2,I,,100,0.00001874349076,,Lymphocytes,P,H,,Lymphoblast,A,Blood,3,Resazurin,Alamar blue,cell metabolic activity,85.19,N,N,N,2013,41,10.1002/jat.2863,974
TiO2,I,,100,0.00003748698152,,Lymphocytes,P,H,,Lymphoblast,A,Blood,3,Resazurin,Alamar blue,cell metabolic activity,81.48,N,N,N,2013,41,10.1002/jat.2863,975
TiO2,I,,100,0.00007497396304,,Lymphocytes,P,H,,Lymphoblast,A,Blood,3,Resazurin,Alamar blue,cell metabolic activity,92.59,N,N,N,2013,41,10.1002/jat.2863,976
TiO2,I,,38,0.00001366342817,,HAEC,P,H,,Endothelial,A,Aorta,24,ApoTox-Glo™ Triplex,Caspase-Glo® 3/7 Reagent,protease activity,87.818184,N,N,N,2015,42,10.1016/j.tiv.2014.12.007,977
TiO2,I,,38,0.00006831714084,,HAEC,P,H,,Endothelial,A,Aorta,24,ApoTox-Glo™ Triplex,Caspase-Glo® 3/7 Reagent,protease activity,90,N,N,N,2015,42,10.1016/j.tiv.2014.12.007,978
TiO2,I,,38,0.0001366342817,,HAEC,P,H,,Endothelial,A,Aorta,24,ApoTox-Glo™ Triplex,Caspase-Glo® 3/7 Reagent,protease activity,90,N,N,N,2015,42,10.1016/j.tiv.2014.12.007,979
TiO2,I,,38,0.0002732685633,,HAEC,P,H,,Endothelial,A,Aorta,24,ApoTox-Glo™ Triplex,Caspase-Glo® 3/7 Reagent,protease activity,84.545456,N,N,N,2015,42,10.1016/j.tiv.2014.12.007,980
TiO2,I,,38,0.0006831714084,,HAEC,P,H,,Endothelial,A,Aorta,24,ApoTox-Glo™ Triplex,Caspase-Glo® 3/7 Reagent,protease activity,100.36364,N,N,N,2015,42,10.1016/j.tiv.2014.12.007,981
TiO2,I,,38,0.001366342817,,HAEC,P,H,,Endothelial,A,Aorta,24,ApoTox-Glo™ Triplex,Caspase-Glo® 3/7 Reagent,protease activity,88.36364,N,N,N,2015,42,10.1016/j.tiv.2014.12.007,982
TiO2,I,,38,0.00001366342817,,HAEC,P,H,,Endothelial,A,Aorta,24,CytoTox-One™,LDH activity assay kit,LDH leakage,98.72727,N,N,N,2015,42,10.1016/j.tiv.2014.12.007,983
TiO2,I,,38,0.00006831714084,,HAEC,P,H,,Endothelial,A,Aorta,24,CytoTox-One™,LDH activity assay kit,LDH leakage,97.63636,N,N,N,2015,42,10.1016/j.tiv.2014.12.007,984
TiO2,I,,38,0.0001366342817,,HAEC,P,H,,Endothelial,A,Aorta,24,CytoTox-One™,LDH activity assay kit,LDH leakage,96,N,N,N,2015,42,10.1016/j.tiv.2014.12.007,985
TiO2,I,,38,0.0002732685633,,HAEC,P,H,,Endothelial,A,Aorta,24,CytoTox-One™,LDH activity assay kit,LDH leakage,91.63636,N,N,N,2015,42,10.1016/j.tiv.2014.12.007,986
TiO2,I,,38,0.0006831714084,,HAEC,P,H,,Endothelial,A,Aorta,24,CytoTox-One™,LDH activity assay kit,LDH leakage,100.36364,N,N,N,2015,42,10.1016/j.tiv.2014.12.007,987
TiO2,I,,38,0.001366342817,,HAEC,P,H,,Endothelial,A,Aorta,24,CytoTox-One™,LDH activity assay kit,LDH leakage,103.09091,N,N,N,2015,42,10.1016/j.tiv.2014.12.007,988
TiO2,I,,38,0.00001366342817,,HAEC,P,H,,Endothelial,A,Aorta,24,CellTiter-Glo,luciferase,ATP content,103.63636,N,N,N,2015,42,10.1016/j.tiv.2014.12.007,989
TiO2,I,,38,0.00006831714084,,HAEC,P,H,,Endothelial,A,Aorta,24,CellTiter-Glo,luciferase,ATP content,97.09091,N,N,N,2015,42,10.1016/j.tiv.2014.12.007,990
TiO2,I,,38,0.0001366342817,,HAEC,P,H,,Endothelial,A,Aorta,24,CellTiter-Glo,luciferase,ATP content,95.454544,N,N,N,2015,42,10.1016/j.tiv.2014.12.007,991
TiO2,I,,38,0.0002732685633,,HAEC,P,H,,Endothelial,A,Aorta,24,CellTiter-Glo,luciferase,ATP content,91.63636,N,N,N,2015,42,10.1016/j.tiv.2014.12.007,992
TiO2,I,,38,0.0006831714084,,HAEC,P,H,,Endothelial,A,Aorta,24,CellTiter-Glo,luciferase,ATP content,81.27273,N,N,N,2015,42,10.1016/j.tiv.2014.12.007,993
TiO2,I,,38,0.001366342817,,HAEC,P,H,,Endothelial,A,Aorta,24,CellTiter-Glo,luciferase,ATP content,80.181816,N,N,N,2015,42,10.1016/j.tiv.2014.12.007,994
TiO2,I,,38,0.00001366342817,,HUVEC,P,H,,Endothelial,E,Umbilical cord,24,ApoTox-Glo™ Triplex,Caspase-Glo® 3/7 Reagent,protease activity,87.818184,N,N,N,2015,42,10.1016/j.tiv.2014.12.007,995
TiO2,I,,38,0.00006831714084,,HUVEC,P,H,,Endothelial,E,Umbilical cord,24,ApoTox-Glo™ Triplex,Caspase-Glo® 3/7 Reagent,protease activity,89.454544,N,N,N,2015,42,10.1016/j.tiv.2014.12.007,996
TiO2,I,,38,0.0001366342817,,HUVEC,P,H,,Endothelial,E,Umbilical cord,24,ApoTox-Glo™ Triplex,Caspase-Glo® 3/7 Reagent,protease activity,88.90909,N,N,N,2015,42,10.1016/j.tiv.2014.12.007,997
TiO2,I,,38,0.0002732685633,,HUVEC,P,H,,Endothelial,E,Umbilical cord,24,ApoTox-Glo™ Triplex,Caspase-Glo® 3/7 Reagent,protease activity,88.90909,N,N,N,2015,42,10.1016/j.tiv.2014.12.007,998
TiO2,I,,38,0.0006831714084,,HUVEC,P,H,,Endothelial,E,Umbilical cord,24,ApoTox-Glo™ Triplex,Caspase-Glo® 3/7 Reagent,protease activity,97.09091,N,N,N,2015,42,10.1016/j.tiv.2014.12.007,999
TiO2,I,,38,0.001366342817,,HUVEC,P,H,,Endothelial,E,Umbilical cord,24,ApoTox-Glo™ Triplex,Caspase-Glo® 3/7 Reagent,protease activity,88.36364,N,N,N,2015,42,10.1016/j.tiv.2014.12.007,1000
TiO2,I,,38,0.00001366342817,,HUVEC,P,H,,Endothelial,E,Umbilical cord,24,CytoTox-One™,LDH activity assay kit,LDH leakage,99.818184,N,N,N,2015,42,10.1016/j.tiv.2014.12.007,1001
TiO2,I,,38,0.00006831714084,,HUVEC,P,H,,Endothelial,E,Umbilical cord,24,CytoTox-One™,LDH activity assay kit,LDH leakage,98.72727,N,N,N,2015,42,10.1016/j.tiv.2014.12.007,1002
TiO2,I,,38,0.0001366342817,,HUVEC,P,H,,Endothelial,E,Umbilical cord,24,CytoTox-One™,LDH activity assay kit,LDH leakage,95.454544,N,N,N,2015,42,10.1016/j.tiv.2014.12.007,1003
TiO2,I,,38,0.0002732685633,,HUVEC,P,H,,Endothelial,E,Umbilical cord,24,CytoTox-One™,LDH activity assay kit,LDH leakage,91.09091,N,N,N,2015,42,10.1016/j.tiv.2014.12.007,1004
TiO2,I,,38,0.0006831714084,,HUVEC,P,H,,Endothelial,E,Umbilical cord,24,CytoTox-One™,LDH activity assay kit,LDH leakage,100.36364,N,N,N,2015,42,10.1016/j.tiv.2014.12.007,1005
TiO2,I,,38,0.001366342817,,HUVEC,P,H,,Endothelial,E,Umbilical cord,24,CytoTox-One™,LDH activity assay kit,LDH leakage,98.181816,N,N,N,2015,42,10.1016/j.tiv.2014.12.007,1006
TiO2,I,,38,0.00001366342817,,HUVEC,P,H,,Endothelial,E,Umbilical cord,24,CellTiter-Glo,luciferase,ATP content,99.818184,N,N,N,2015,42,10.1016/j.tiv.2014.12.007,1007
TiO2,I,,38,0.00006831714084,,HUVEC,P,H,,Endothelial,E,Umbilical cord,24,CellTiter-Glo,luciferase,ATP content,98.72727,N,N,N,2015,42,10.1016/j.tiv.2014.12.007,1008
TiO2,I,,38,0.0001366342817,,HUVEC,P,H,,Endothelial,E,Umbilical cord,24,CellTiter-Glo,luciferase,ATP content,94.90909,N,N,N,2015,42,10.1016/j.tiv.2014.12.007,1009
TiO2,I,,38,0.0002732685633,,HUVEC,P,H,,Endothelial,E,Umbilical cord,24,CellTiter-Glo,luciferase,ATP content,91.63636,N,N,N,2015,42,10.1016/j.tiv.2014.12.007,1010
TiO2,I,,38,0.0006831714084,,HUVEC,P,H,,Endothelial,E,Umbilical cord,24,CellTiter-Glo,luciferase,ATP content,81.27273,N,N,N,2015,42,10.1016/j.tiv.2014.12.007,1011
TiO2,I,,38,0.001366342817,,HUVEC,P,H,,Endothelial,E,Umbilical cord,24,CellTiter-Glo,luciferase,ATP content,79.63636,N,N,N,2015,42,10.1016/j.tiv.2014.12.007,1012
TiO2,I,,420.7,0.0000002013830562,-9.96,AGS,L,H,,Epithelial,A,stomach,3,MTS,tetrazolium salt,cell metabolic activity,119.31976,N,N,N,2014,43,10.1016/j.biopha.2013.08.006,1013
TiO2,I,,420.7,0.0000002013830562,-9.96,AGS,L,H,,Epithelial,A,stomach,6,MTS,tetrazolium salt,cell metabolic activity,97.16019,N,N,N,2014,43,10.1016/j.biopha.2013.08.006,1014
TiO2,I,,420.7,0.0000002013830562,-9.96,AGS,L,H,,Epithelial,A,stomach,24,MTS,tetrazolium salt,cell metabolic activity,111.73497,N,N,N,2014,43,10.1016/j.biopha.2013.08.006,1015
TiO2,I,,420.7,0.0000004027661123,-9.96,AGS,L,H,,Epithelial,A,stomach,3,MTS,tetrazolium salt,cell metabolic activity,120.09925,N,N,N,2014,43,10.1016/j.biopha.2013.08.006,1016
TiO2,I,,420.7,0.0000004027661123,-9.96,AGS,L,H,,Epithelial,A,stomach,6,MTS,tetrazolium salt,cell metabolic activity,102.09809,N,N,N,2014,43,10.1016/j.biopha.2013.08.006,1017
TiO2,I,,420.7,0.0000004027661123,-9.96,AGS,L,H,,Epithelial,A,stomach,24,MTS,tetrazolium salt,cell metabolic activity,113.20584,N,N,N,2014,43,10.1016/j.biopha.2013.08.006,1018
TiO2,I,,420.7,0.0000006041491685,-9.96,AGS,L,H,,Epithelial,A,stomach,3,MTS,tetrazolium salt,cell metabolic activity,116.02726,N,N,N,2014,43,10.1016/j.biopha.2013.08.006,1019
TiO2,I,,420.7,0.0000006041491685,-9.96,AGS,L,H,,Epithelial,A,stomach,6,MTS,tetrazolium salt,cell metabolic activity,106.34462,N,N,N,2014,43,10.1016/j.biopha.2013.08.006,1020
TiO2,I,,420.7,0.0000006041491685,-9.96,AGS,L,H,,Epithelial,A,stomach,24,MTS,tetrazolium salt,cell metabolic activity,107.05633,N,N,N,2014,43,10.1016/j.biopha.2013.08.006,1021
TiO2,I,,420.7,0.0000008055322247,-9.96,AGS,L,H,,Epithelial,A,stomach,3,MTS,tetrazolium salt,cell metabolic activity,120.27379,N,N,N,2014,43,10.1016/j.biopha.2013.08.006,1022
TiO2,I,,420.7,0.0000008055322247,-9.96,AGS,L,H,,Epithelial,A,stomach,6,MTS,tetrazolium salt,cell metabolic activity,107.8138,N,N,N,2014,43,10.1016/j.biopha.2013.08.006,1023
TiO2,I,,420.7,0.0000008055322247,-9.96,AGS,L,H,,Epithelial,A,stomach,24,MTS,tetrazolium salt,cell metabolic activity,113.378685,N,N,N,2014,43,10.1016/j.biopha.2013.08.006,1024
TiO2,I,,420.7,0.000001006915281,-9.96,AGS,L,H,,Epithelial,A,stomach,3,MTS,tetrazolium salt,cell metabolic activity,115.507034,N,N,N,2014,43,10.1016/j.biopha.2013.08.006,1025
TiO2,I,,420.7,0.000001006915281,-9.96,AGS,L,H,,Epithelial,A,stomach,6,MTS,tetrazolium salt,cell metabolic activity,115.52567,N,N,N,2014,43,10.1016/j.biopha.2013.08.006,1026
TiO2,I,,420.7,0.000001006915281,-9.96,AGS,L,H,,Epithelial,A,stomach,24,MTS,tetrazolium salt,cell metabolic activity,120.3958,N,N,N,2014,43,10.1016/j.biopha.2013.08.006,1027
TiO2,I,,420.7,0.000001208298337,-9.96,AGS,L,H,,Epithelial,A,stomach,3,MTS,tetrazolium salt,cell metabolic activity,123.90859,N,N,N,2014,43,10.1016/j.biopha.2013.08.006,1028
TiO2,I,,420.7,0.000001208298337,-9.96,AGS,L,H,,Epithelial,A,stomach,6,MTS,tetrazolium salt,cell metabolic activity,118.38606,N,N,N,2014,43,10.1016/j.biopha.2013.08.006,1029
TiO2,I,,420.7,0.000001208298337,-9.96,AGS,L,H,,Epithelial,A,stomach,24,MTS,tetrazolium salt,cell metabolic activity,123.25619,N,N,N,2014,43,10.1016/j.biopha.2013.08.006,1030
TiO2,I,,420.7,0.000001510372921,-9.96,AGS,L,H,,Epithelial,A,stomach,3,MTS,tetrazolium salt,cell metabolic activity,108.05781,N,N,N,2014,43,10.1016/j.biopha.2013.08.006,1031
TiO2,I,,420.7,0.000001510372921,-9.96,AGS,L,H,,Epithelial,A,stomach,6,MTS,tetrazolium salt,cell metabolic activity,127.4807,N,N,N,2014,43,10.1016/j.biopha.2013.08.006,1032
TiO2,I,,420.7,0.000001510372921,-9.96,AGS,L,H,,Epithelial,A,stomach,24,MTS,tetrazolium salt,cell metabolic activity,99.776566,N,N,N,2014,43,10.1016/j.biopha.2013.08.006,1033
TiO2,I,,160.5,0.000003626731073,-27.8,AGS,L,H,,Epithelial,A,stomach,3,MTS,tetrazolium salt,cell metabolic activity,104.8,N,N,N,2014,43,10.1016/j.biopha.2013.08.006,1034
TiO2,I,,160.5,0.000003626731073,-27.8,AGS,L,H,,Epithelial,A,stomach,6,MTS,tetrazolium salt,cell metabolic activity,135.2,N,N,N,2014,43,10.1016/j.biopha.2013.08.006,1035
TiO2,I,,160.5,0.000003626731073,-27.8,AGS,L,H,,Epithelial,A,stomach,24,MTS,tetrazolium salt,cell metabolic activity,108,N,N,N,2014,43,10.1016/j.biopha.2013.08.006,1036
TiO2,I,,160.5,0.000007253462145,-27.8,AGS,L,H,,Epithelial,A,stomach,3,MTS,tetrazolium salt,cell metabolic activity,103.2,N,N,N,2014,43,10.1016/j.biopha.2013.08.006,1037
TiO2,I,,160.5,0.000007253462145,-27.8,AGS,L,H,,Epithelial,A,stomach,6,MTS,tetrazolium salt,cell metabolic activity,132,N,N,N,2014,43,10.1016/j.biopha.2013.08.006,1038
TiO2,I,,160.5,0.000007253462145,-27.8,AGS,L,H,,Epithelial,A,stomach,24,MTS,tetrazolium salt,cell metabolic activity,110.4,N,N,N,2014,43,10.1016/j.biopha.2013.08.006,1039
TiO2,I,,160.5,0.00001088019322,-27.8,AGS,L,H,,Epithelial,A,stomach,3,MTS,tetrazolium salt,cell metabolic activity,104,N,N,N,2014,43,10.1016/j.biopha.2013.08.006,1040
TiO2,I,,160.5,0.00001088019322,-27.8,AGS,L,H,,Epithelial,A,stomach,6,MTS,tetrazolium salt,cell metabolic activity,134.4,N,N,N,2014,43,10.1016/j.biopha.2013.08.006,1041
TiO2,I,,160.5,0.00001088019322,-27.8,AGS,L,H,,Epithelial,A,stomach,24,MTS,tetrazolium salt,cell metabolic activity,109.6,N,N,N,2014,43,10.1016/j.biopha.2013.08.006,1042
TiO2,I,,160.5,0.00001450692429,-27.8,AGS,L,H,,Epithelial,A,stomach,3,MTS,tetrazolium salt,cell metabolic activity,107.2,N,N,N,2014,43,10.1016/j.biopha.2013.08.006,1043
TiO2,I,,160.5,0.00001450692429,-27.8,AGS,L,H,,Epithelial,A,stomach,6,MTS,tetrazolium salt,cell metabolic activity,128.8,N,N,N,2014,43,10.1016/j.biopha.2013.08.006,1044
TiO2,I,,160.5,0.00001450692429,-27.8,AGS,L,H,,Epithelial,A,stomach,24,MTS,tetrazolium salt,cell metabolic activity,118.4,N,N,N,2014,43,10.1016/j.biopha.2013.08.006,1045
TiO2,I,,160.5,0.00001813365536,-27.8,AGS,L,H,,Epithelial,A,stomach,3,MTS,tetrazolium salt,cell metabolic activity,98.4,N,N,N,2014,43,10.1016/j.biopha.2013.08.006,1046
TiO2,I,,160.5,0.00001813365536,-27.8,AGS,L,H,,Epithelial,A,stomach,6,MTS,tetrazolium salt,cell metabolic activity,139.2,N,N,N,2014,43,10.1016/j.biopha.2013.08.006,1047
TiO2,I,,160.5,0.00001813365536,-27.8,AGS,L,H,,Epithelial,A,stomach,24,MTS,tetrazolium salt,cell metabolic activity,118.4,N,N,N,2014,43,10.1016/j.biopha.2013.08.006,1048
TiO2,I,,160.5,0.00002176038644,-27.8,AGS,L,H,,Epithelial,A,stomach,3,MTS,tetrazolium salt,cell metabolic activity,94.4,N,N,N,2014,43,10.1016/j.biopha.2013.08.006,1049
TiO2,I,,160.5,0.00002176038644,-27.8,AGS,L,H,,Epithelial,A,stomach,6,MTS,tetrazolium salt,cell metabolic activity,135.2,N,N,N,2014,43,10.1016/j.biopha.2013.08.006,1050
TiO2,I,,160.5,0.00002176038644,-27.8,AGS,L,H,,Epithelial,A,stomach,24,MTS,tetrazolium salt,cell metabolic activity,124,N,N,N,2014,43,10.1016/j.biopha.2013.08.006,1051
TiO2,I,,160.5,0.00002720048304,-27.8,AGS,L,H,,Epithelial,A,stomach,3,MTS,tetrazolium salt,cell metabolic activity,101.6,N,N,N,2014,43,10.1016/j.biopha.2013.08.006,1052
TiO2,I,,160.5,0.00002720048304,-27.8,AGS,L,H,,Epithelial,A,stomach,6,MTS,tetrazolium salt,cell metabolic activity,128,N,N,N,2014,43,10.1016/j.biopha.2013.08.006,1053
TiO2,I,,160.5,0.00002720048304,-27.8,AGS,L,H,,Epithelial,A,stomach,24,MTS,tetrazolium salt,cell metabolic activity,111.2,N,N,N,2014,43,10.1016/j.biopha.2013.08.006,1054
Ti,I,,35,0,,RAW 264.7,L,A,Mouse,Monocyte/Macrophage,A,Blood,24,Alamar blue,Alamar blue,cell metabolic activity,95.34737,N,N,N,2009,44,10.1088/1748-6041/4/2/025018,1055
Ti,I,,35,0,,RAW 264.7,L,A,Mouse,Monocyte/Macrophage,A,Blood,96,Alamar blue,Alamar blue,cell metabolic activity,91.82195,N,N,N,2009,44,10.1088/1748-6041/4/2/025018,1056
Ti,I,,35,0,,RAW 264.7,L,A,Mouse,Monocyte/Macrophage,A,Blood,24,Live/Dead,"Calcein AM, Ethidium homodimer-1",cell membrane integrity,85.55193,N,N,N,2009,44,10.1088/1748-6041/4/2/025018,1057
Ti,I,,35,0,,RAW 264.7,L,A,Mouse,Monocyte/Macrophage,A,Blood,24,Live/Dead,"Calcein AM, Ethidium homodimer-1",cell membrane integrity,86.515785,N,N,N,2009,44,10.1088/1748-6041/4/2/025018,1058
Ti,I,,35,0,,RAW 264.7,L,A,Mouse,Monocyte/Macrophage,A,Blood,24,Live/Dead,"Calcein AM, Ethidium homodimer-1",cell membrane integrity,84.39386,N,N,N,2009,44,10.1088/1748-6041/4/2/025018,1059
Ti,I,,35,0,,RAW 264.7,L,A,Mouse,Monocyte/Macrophage,A,Blood,24,Live/Dead,"Calcein AM, Ethidium homodimer-1",cell membrane integrity,84.74174,N,N,N,2009,44,10.1088/1748-6041/4/2/025018,1060
Ti,I,,35,0,,RAW 264.7,L,A,Mouse,Monocyte/Macrophage,A,Blood,24,Live/Dead,"Calcein AM, Ethidium homodimer-1",cell membrane integrity,89.71928,N,N,N,2009,44,10.1088/1748-6041/4/2/025018,1061
Ti,I,,35,0,,RAW 264.7,L,A,Mouse,Monocyte/Macrophage,A,Blood,24,Live/Dead,"Calcein AM, Ethidium homodimer-1",cell membrane integrity,97.473305,N,N,N,2009,44,10.1088/1748-6041/4/2/025018,1062
Ti,I,,35,0,,RAW 264.7,L,A,Mouse,Monocyte/Macrophage,A,Blood,24,Live/Dead,"Calcein AM, Ethidium homodimer-1",cell membrane integrity,108.93171,N,N,N,2009,44,10.1088/1748-6041/4/2/025018,1063
Ti,I,,35,0,,RAW 264.7,L,A,Mouse,Monocyte/Macrophage,A,Blood,96,Live/Dead,"Calcein AM, Ethidium homodimer-1",cell membrane integrity,91.81586,N,N,N,2009,44,10.1088/1748-6041/4/2/025018,1064
Ti,I,,35,0,,RAW 264.7,L,A,Mouse,Monocyte/Macrophage,A,Blood,96,Live/Dead,"Calcein AM, Ethidium homodimer-1",cell membrane integrity,81.329926,N,N,N,2009,44,10.1088/1748-6041/4/2/025018,1065
Ti,I,,35,0,,RAW 264.7,L,A,Mouse,Monocyte/Macrophage,A,Blood,96,Live/Dead,"Calcein AM, Ethidium homodimer-1",cell membrane integrity,79.53964,N,N,N,2009,44,10.1088/1748-6041/4/2/025018,1066
Ti,I,,35,0,,RAW 264.7,L,A,Mouse,Monocyte/Macrophage,A,Blood,96,Live/Dead,"Calcein AM, Ethidium homodimer-1",cell membrane integrity,81.84143,N,N,N,2009,44,10.1088/1748-6041/4/2/025018,1067
Ti,I,,35,0,,RAW 264.7,L,A,Mouse,Monocyte/Macrophage,A,Blood,96,Live/Dead,"Calcein AM, Ethidium homodimer-1",cell membrane integrity,82.35294,N,N,N,2009,44,10.1088/1748-6041/4/2/025018,1068
Ti,I,,35,0,,RAW 264.7,L,A,Mouse,Monocyte/Macrophage,A,Blood,96,Live/Dead,"Calcein AM, Ethidium homodimer-1",cell membrane integrity,85.9335,N,N,N,2009,44,10.1088/1748-6041/4/2/025018,1069
Ti,I,,35,0,,RAW 264.7,L,A,Mouse,Monocyte/Macrophage,A,Blood,96,Live/Dead,"Calcein AM, Ethidium homodimer-1",cell membrane integrity,91.81586,N,N,N,2009,44,10.1088/1748-6041/4/2/025018,1070
Cr,I,,30,0,,RAW 264.7,L,A,Mouse,Monocyte/Macrophage,A,Blood,24,Alamar blue,Alamar blue,cell metabolic activity,92.741234,N,N,N,2009,45,10.1088/1748-6041/4/2/025018,1071
Cr,I,,30,0,,RAW 264.7,L,A,Mouse,Monocyte/Macrophage,A,Blood,96,Alamar blue,Alamar blue,cell metabolic activity,85.087006,N,N,N,2009,45,10.1088/1748-6041/4/2/025018,1072
Cr,I,,30,0,,RAW 264.7,L,A,Mouse,Monocyte/Macrophage,A,Blood,24,Live/Dead,"Calcein AM, Ethidium homodimer-1",cell membrane integrity,76.29261,N,N,N,2009,45,10.1088/1748-6041/4/2/025018,1073
Cr,I,,30,0,,RAW 264.7,L,A,Mouse,Monocyte/Macrophage,A,Blood,24,Live/Dead,"Calcein AM, Ethidium homodimer-1",cell membrane integrity,68.61509,N,N,N,2009,45,10.1088/1748-6041/4/2/025018,1074
Cr,I,,30,0,,RAW 264.7,L,A,Mouse,Monocyte/Macrophage,A,Blood,24,Live/Dead,"Calcein AM, Ethidium homodimer-1",cell membrane integrity,75.13519,N,N,N,2009,45,10.1088/1748-6041/4/2/025018,1075
Cr,I,,30,0,,RAW 264.7,L,A,Mouse,Monocyte/Macrophage,A,Blood,24,Live/Dead,"Calcein AM, Ethidium homodimer-1",cell membrane integrity,73.630554,N,N,N,2009,45,10.1088/1748-6041/4/2/025018,1076
Cr,I,,30,0,,RAW 264.7,L,A,Mouse,Monocyte/Macrophage,A,Blood,24,Live/Dead,"Calcein AM, Ethidium homodimer-1",cell membrane integrity,75.521,N,N,N,2009,45,10.1088/1748-6041/4/2/025018,1077
Cr,I,,30,0,,RAW 264.7,L,A,Mouse,Monocyte/Macrophage,A,Blood,24,Live/Dead,"Calcein AM, Ethidium homodimer-1",cell membrane integrity,87.288055,N,N,N,2009,45,10.1088/1748-6041/4/2/025018,1078
Cr,I,,30,0,,RAW 264.7,L,A,Mouse,Monocyte/Macrophage,A,Blood,24,Live/Dead,"Calcein AM, Ethidium homodimer-1",cell membrane integrity,102.45019,N,N,N,2009,45,10.1088/1748-6041/4/2/025018,1079
Cr,I,,30,0,,RAW 264.7,L,A,Mouse,Monocyte/Macrophage,A,Blood,96,Live/Dead,"Calcein AM, Ethidium homodimer-1",cell membrane integrity,89.25831,N,N,N,2009,45,10.1088/1748-6041/4/2/025018,1080
Cr,I,,30,0,,RAW 264.7,L,A,Mouse,Monocyte/Macrophage,A,Blood,96,Live/Dead,"Calcein AM, Ethidium homodimer-1",cell membrane integrity,83.631714,N,N,N,2009,45,10.1088/1748-6041/4/2/025018,1081
Cr,I,,30,0,,RAW 264.7,L,A,Mouse,Monocyte/Macrophage,A,Blood,96,Live/Dead,"Calcein AM, Ethidium homodimer-1",cell membrane integrity,79.795395,N,N,N,2009,45,10.1088/1748-6041/4/2/025018,1082
Cr,I,,30,0,,RAW 264.7,L,A,Mouse,Monocyte/Macrophage,A,Blood,96,Live/Dead,"Calcein AM, Ethidium homodimer-1",cell membrane integrity,77.74936,N,N,N,2009,45,10.1088/1748-6041/4/2/025018,1083
Cr,I,,30,0,,RAW 264.7,L,A,Mouse,Monocyte/Macrophage,A,Blood,96,Live/Dead,"Calcein AM, Ethidium homodimer-1",cell membrane integrity,81.074165,N,N,N,2009,45,10.1088/1748-6041/4/2/025018,1084
Cr,I,,30,0,,RAW 264.7,L,A,Mouse,Monocyte/Macrophage,A,Blood,96,Live/Dead,"Calcein AM, Ethidium homodimer-1",cell membrane integrity,82.09718,N,N,N,2009,45,10.1088/1748-6041/4/2/025018,1085
Cr,I,,30,0,,RAW 264.7,L,A,Mouse,Monocyte/Macrophage,A,Blood,96,Live/Dead,"Calcein AM, Ethidium homodimer-1",cell membrane integrity,85.16624,N,N,N,2009,45,10.1088/1748-6041/4/2/025018,1086
Co,I,,30,0,,RAW 264.7,L,A,Mouse,Monocyte/Macrophage,A,Blood,24,Alamar blue,Alamar blue,cell metabolic activity,25.239521,N,N,N,2009,46,10.1088/1748-6041/4/2/025018,1087
Co,I,,30,0,,RAW 264.7,L,A,Mouse,Monocyte/Macrophage,A,Blood,96,Alamar blue,Alamar blue,cell metabolic activity,2.8339617,N,N,N,2009,46,10.1088/1748-6041/4/2/025018,1088
Co,I,,30,0,,RAW 264.7,L,A,Mouse,Monocyte/Macrophage,A,Blood,24,Live/Dead,"Calcein AM, Ethidium homodimer-1",cell membrane integrity,79.070404,N,N,N,2009,46,10.1088/1748-6041/4/2/025018,1089
Co,I,,30,0,,RAW 264.7,L,A,Mouse,Monocyte/Macrophage,A,Blood,24,Live/Dead,"Calcein AM, Ethidium homodimer-1",cell membrane integrity,71.39288,N,N,N,2009,46,10.1088/1748-6041/4/2/025018,1090
Co,I,,30,0,,RAW 264.7,L,A,Mouse,Monocyte/Macrophage,A,Blood,24,Live/Dead,"Calcein AM, Ethidium homodimer-1",cell membrane integrity,74.82655,N,N,N,2009,46,10.1088/1748-6041/4/2/025018,1091
Co,I,,30,0,,RAW 264.7,L,A,Mouse,Monocyte/Macrophage,A,Blood,24,Live/Dead,"Calcein AM, Ethidium homodimer-1",cell membrane integrity,67.45833,N,N,N,2009,46,10.1088/1748-6041/4/2/025018,1092
Co,I,,30,0,,RAW 264.7,L,A,Mouse,Monocyte/Macrophage,A,Blood,24,Live/Dead,"Calcein AM, Ethidium homodimer-1",cell membrane integrity,69.96541,N,N,N,2009,46,10.1088/1748-6041/4/2/025018,1093
Co,I,,30,0,,RAW 264.7,L,A,Mouse,Monocyte/Macrophage,A,Blood,24,Live/Dead,"Calcein AM, Ethidium homodimer-1",cell membrane integrity,46.239056,N,N,N,2009,46,10.1088/1748-6041/4/2/025018,1094
Co,I,,30,0,,RAW 264.7,L,A,Mouse,Monocyte/Macrophage,A,Blood,24,Live/Dead,"Calcein AM, Ethidium homodimer-1",cell membrane integrity,8.005127,N,N,N,2009,46,10.1088/1748-6041/4/2/025018,1095
Co,I,,30,0,,RAW 264.7,L,A,Mouse,Monocyte/Macrophage,A,Blood,96,Live/Dead,"Calcein AM, Ethidium homodimer-1",cell membrane integrity,88.7468,N,N,N,2009,46,10.1088/1748-6041/4/2/025018,1096
Co,I,,30,0,,RAW 264.7,L,A,Mouse,Monocyte/Macrophage,A,Blood,96,Live/Dead,"Calcein AM, Ethidium homodimer-1",cell membrane integrity,81.84143,N,N,N,2009,46,10.1088/1748-6041/4/2/025018,1097
Co,I,,30,0,,RAW 264.7,L,A,Mouse,Monocyte/Macrophage,A,Blood,96,Live/Dead,"Calcein AM, Ethidium homodimer-1",cell membrane integrity,80.81841,N,N,N,2009,46,10.1088/1748-6041/4/2/025018,1098
Co,I,,30,0,,RAW 264.7,L,A,Mouse,Monocyte/Macrophage,A,Blood,96,Live/Dead,"Calcein AM, Ethidium homodimer-1",cell membrane integrity,80.30691,N,N,N,2009,46,10.1088/1748-6041/4/2/025018,1099
Co,I,,30,0,,RAW 264.7,L,A,Mouse,Monocyte/Macrophage,A,Blood,96,Live/Dead,"Calcein AM, Ethidium homodimer-1",cell membrane integrity,79.02813,N,N,N,2009,46,10.1088/1748-6041/4/2/025018,1100
Co,I,,30,0,,RAW 264.7,L,A,Mouse,Monocyte/Macrophage,A,Blood,96,Live/Dead,"Calcein AM, Ethidium homodimer-1",cell membrane integrity,5.882353,N,N,N,2009,46,10.1088/1748-6041/4/2/025018,1101
Co,I,,30,0,,RAW 264.7,L,A,Mouse,Monocyte/Macrophage,A,Blood,96,Live/Dead,"Calcein AM, Ethidium homodimer-1",cell membrane integrity,0.7672634,N,N,N,2009,46,10.1088/1748-6041/4/2/025018,1102
Co,I,,17,0.00007252939659,,HAEC,P,H,,Endothelial,A,Aorta,24,ApoTox-Glo™ Triplex,Caspase-Glo® 3/7 Reagent,protease activity,102.08145,N,N,N,2015,47,10.1016/j.tiv.2014.12.007,1103
Co,I,,17,0.000362646983,,HAEC,P,H,,Endothelial,A,Aorta,24,ApoTox-Glo™ Triplex,Caspase-Glo® 3/7 Reagent,protease activity,95.02262,N,N,N,2015,47,10.1016/j.tiv.2014.12.007,1104
Co,I,,17,0.0007252939659,,HAEC,P,H,,Endothelial,A,Aorta,24,ApoTox-Glo™ Triplex,Caspase-Glo® 3/7 Reagent,protease activity,78.73303,N,N,N,2015,47,10.1016/j.tiv.2014.12.007,1105
Co,I,,17,0.001450587932,,HAEC,P,H,,Endothelial,A,Aorta,24,ApoTox-Glo™ Triplex,Caspase-Glo® 3/7 Reagent,protease activity,65.15837,N,N,N,2015,47,10.1016/j.tiv.2014.12.007,1106
Co,I,,17,0.00362646983,,HAEC,P,H,,Endothelial,A,Aorta,24,ApoTox-Glo™ Triplex,Caspase-Glo® 3/7 Reagent,protease activity,41.809956,N,N,N,2015,47,10.1016/j.tiv.2014.12.007,1107
Co,I,,17,0.007252939659,,HAEC,P,H,,Endothelial,A,Aorta,24,ApoTox-Glo™ Triplex,Caspase-Glo® 3/7 Reagent,protease activity,25.520363,N,N,N,2015,47,10.1016/j.tiv.2014.12.007,1108
Co,I,,17,0.00007252939659,,HAEC,P,H,,Endothelial,A,Aorta,24,CytoTox-One™,LDH activity assay kit,LDH leakage,102.08145,N,N,N,2015,47,10.1016/j.tiv.2014.12.007,1109
Co,I,,17,0.000362646983,,HAEC,P,H,,Endothelial,A,Aorta,24,CytoTox-One™,LDH activity assay kit,LDH leakage,100.45249,N,N,N,2015,47,10.1016/j.tiv.2014.12.007,1110
Co,I,,17,0.0007252939659,,HAEC,P,H,,Endothelial,A,Aorta,24,CytoTox-One™,LDH activity assay kit,LDH leakage,103.7104,N,N,N,2015,47,10.1016/j.tiv.2014.12.007,1111
Co,I,,17,0.001450587932,,HAEC,P,H,,Endothelial,A,Aorta,24,CytoTox-One™,LDH activity assay kit,LDH leakage,97.73756,N,N,N,2015,47,10.1016/j.tiv.2014.12.007,1112
Co,I,,17,0.00362646983,,HAEC,P,H,,Endothelial,A,Aorta,24,CytoTox-One™,LDH activity assay kit,LDH leakage,103.16742,N,N,N,2015,47,10.1016/j.tiv.2014.12.007,1113
Co,I,,17,0.007252939659,,HAEC,P,H,,Endothelial,A,Aorta,24,CytoTox-One™,LDH activity assay kit,LDH leakage,102.08145,N,N,N,2015,47,10.1016/j.tiv.2014.12.007,1114
Co,I,,17,0.00007252939659,,HAEC,P,H,,Endothelial,A,Aorta,24,CellTiter-Glo,luciferase,ATP content,79.27602,N,N,N,2015,47,10.1016/j.tiv.2014.12.007,1115
Co,I,,17,0.000362646983,,HAEC,P,H,,Endothelial,A,Aorta,24,CellTiter-Glo,luciferase,ATP content,66.78733,N,N,N,2015,47,10.1016/j.tiv.2014.12.007,1116
Co,I,,17,0.0007252939659,,HAEC,P,H,,Endothelial,A,Aorta,24,CellTiter-Glo,luciferase,ATP content,61.90045,N,N,N,2015,47,10.1016/j.tiv.2014.12.007,1117
Co,I,,17,0.001450587932,,HAEC,P,H,,Endothelial,A,Aorta,24,CellTiter-Glo,luciferase,ATP content,47.23982,N,N,N,2015,47,10.1016/j.tiv.2014.12.007,1118
Co,I,,17,0.00362646983,,HAEC,P,H,,Endothelial,A,Aorta,24,CellTiter-Glo,luciferase,ATP content,37.466064,N,N,N,2015,47,10.1016/j.tiv.2014.12.007,1119
Co,I,,17,0.007252939659,,HAEC,P,H,,Endothelial,A,Aorta,24,CellTiter-Glo,luciferase,ATP content,28.235294,N,N,N,2015,47,10.1016/j.tiv.2014.12.007,1120
Co,I,,17,0.00007252939659,,HUVEC,P,H,,Endothelial,E,Umbilical cord,24,ApoTox-Glo™ Triplex,Caspase-Glo® 3/7 Reagent,protease activity,94.47964,N,N,N,2015,47,10.1016/j.tiv.2014.12.007,1121
Co,I,,17,0.000362646983,,HUVEC,P,H,,Endothelial,E,Umbilical cord,24,ApoTox-Glo™ Triplex,Caspase-Glo® 3/7 Reagent,protease activity,78.73303,N,N,N,2015,47,10.1016/j.tiv.2014.12.007,1122
Co,I,,17,0.0007252939659,,HUVEC,P,H,,Endothelial,E,Umbilical cord,24,ApoTox-Glo™ Triplex,Caspase-Glo® 3/7 Reagent,protease activity,73.30317,N,N,N,2015,47,10.1016/j.tiv.2014.12.007,1123
Co,I,,17,0.001450587932,,HUVEC,P,H,,Endothelial,E,Umbilical cord,24,ApoTox-Glo™ Triplex,Caspase-Glo® 3/7 Reagent,protease activity,67.87331,N,N,N,2015,47,10.1016/j.tiv.2014.12.007,1124
Co,I,,17,0.00362646983,,HUVEC,P,H,,Endothelial,E,Umbilical cord,24,ApoTox-Glo™ Triplex,Caspase-Glo® 3/7 Reagent,protease activity,48.32579,N,N,N,2015,47,10.1016/j.tiv.2014.12.007,1125
Co,I,,17,0.007252939659,,HUVEC,P,H,,Endothelial,E,Umbilical cord,24,ApoTox-Glo™ Triplex,Caspase-Glo® 3/7 Reagent,protease activity,22.262444,N,N,N,2015,47,10.1016/j.tiv.2014.12.007,1126
Co,I,,17,0.00007252939659,,HUVEC,P,H,,Endothelial,E,Umbilical cord,24,CytoTox-One™,LDH activity assay kit,LDH leakage,92.85068,N,N,N,2015,47,10.1016/j.tiv.2014.12.007,1127
Co,I,,17,0.000362646983,,HUVEC,P,H,,Endothelial,E,Umbilical cord,24,CytoTox-One™,LDH activity assay kit,LDH leakage,91.22172,N,N,N,2015,47,10.1016/j.tiv.2014.12.007,1128
