Repository: ammar257ammar/RDFied-datasets

## Nano toxicity RDFied datasets

This repository contains datasets published as supplementary materials for nano toxicity related literature.

In each dataset folder, a folder names "rdf" contains the output RDF generated from the RML mapping.

## Other formats

The redland `rapper` tool can be used to convert the output to Turtle, e.g.:

```shell
rapper -i ntriples -o turtle mo-cytotoxicity-metadata.nq > mo-cytotoxicity-metadata.ttl
```

You can use namespaces in the Turtle with this `rapper` option `-f 'xmlns:prov="http://www.w3.org/ns/prov#"'`
and repeat that `-f` option once for each namespace you want to define.

File: 05-meta-cytotoxicity/nn8b07562_si_001.xlsx.csv (part 7 of 13)
nanoparticle,type_organic_inorganic,coat,diameter,dose,zeta_potential,cell_line,cell_line_or_primary,human_or_animal,animal_species,cell_morphology,cell_age_embryonic_or_adult,cell_organ_or_tissue,exposure_time,test_assay,test_indicator,biochemical_metric,cell_viability,inference_checked_y_n,colloidal_stability_checked_y_n,positive_control_y_n,publication_year,particle_id,reference_doi,row_num
Hydroxyapatite,I,,170,0.00001008611921,,HMM,P,H,,Monocyte/Macrophage,A,Blood,24,MTT,tetrazolium salt,cell metabolic activity,97.90795,N,N,N,2009,55,10.1016/j.biomaterials.2009.02.044,1379
Hydroxyapatite,I,,170,0.00002017223843,,HMM,P,H,,Monocyte/Macrophage,A,Blood,24,MTT,tetrazolium salt,cell metabolic activity,85.35565,N,N,N,2009,55,10.1016/j.biomaterials.2009.02.044,1380
Hydroxyapatite,I,,170,0.00004034447685,,HMM,P,H,,Monocyte/Macrophage,A,Blood,24,MTT,tetrazolium salt,cell metabolic activity,76.31799,N,N,N,2009,55,10.1016/j.biomaterials.2009.02.044,1381
Hydroxyapatite,I,,170,0.00008068895371,,HMM,P,H,,Monocyte/Macrophage,A,Blood,24,MTT,tetrazolium salt,cell metabolic activity,70.794975,N,N,N,2009,55,10.1016/j.biomaterials.2009.02.044,1382
Hydroxyapatite,I,,170,0.00002017223843,,HMM,P,H,,Monocyte/Macrophage,A,Blood,24,Live/Dead,"Calcein AM, Ethidium homodimer-1",cell membrane integrity,6.990291,N,N,N,2009,55,10.1016/j.biomaterials.2009.02.044,1383
Hydroxyapatite,I,,26,0.009021957887,,L-02,L,H,,Epithelial,E,liver,48,MTT,tetrazolium salt,cell metabolic activity,96.61489,N,N,N,2010,56,10.1016/j.biomaterials.2009.09.088,1384
Hydroxyapatite,I,,26,0.009021957887,,HepG2,L,H,,Epithelial,A,liver,48,MTT,tetrazolium salt,cell metabolic activity,53.349617,N,N,N,2010,56,10.1016/j.biomaterials.2009.09.088,1385
Hydroxyapatite,I,,26,0.009021957887,,HepG2,L,H,,Epithelial,A,liver,24,MTT,tetrazolium salt,cell metabolic activity,69.78607,N,N,N,2010,56,10.1016/j.biomaterials.2009.09.088,1386
Hydroxyapatite,I,,26,0.009021957887,,HepG2,L,H,,Epithelial,A,liver,48,MTT,tetrazolium salt,cell metabolic activity,47.965828,N,N,N,2010,56,10.1016/j.biomaterials.2009.09.088,1387
Hydroxyapatite,I,,26,0.009021957887,,HepG2,L,H,,Epithelial,A,liver,72,MTT,tetrazolium salt,cell metabolic activity,42.22602,N,N,N,2010,56,10.1016/j.biomaterials.2009.09.088,1388
Hydroxyapatite,I,,45,0.001740136426,,L-02,L,H,,Epithelial,E,liver,48,MTT,tetrazolium salt,cell metabolic activity,95.095535,N,N,N,2010,56,10.1016/j.biomaterials.2009.09.088,1389
Hydroxyapatite,I,,45,0.001740136426,,HepG2,L,H,,Epithelial,A,liver,48,MTT,tetrazolium salt,cell metabolic activity,22.360296,N,N,N,2010,56,10.1016/j.biomaterials.2009.09.088,1390
Hydroxyapatite,I,,45,0.001740136426,,HepG2,L,H,,Epithelial,A,liver,24,MTT,tetrazolium salt,cell metabolic activity,47.17277,N,N,N,2010,56,10.1016/j.biomaterials.2009.09.088,1391
Hydroxyapatite,I,,45,0.001740136426,,HepG2,L,H,,Epithelial,A,liver,48,MTT,tetrazolium salt,cell metabolic activity,13.962226,N,N,N,2010,56,10.1016/j.biomaterials.2009.09.088,1392
Hydroxyapatite,I,,45,0.001740136426,,HepG2,L,H,,Epithelial,A,liver,72,MTT,tetrazolium salt,cell metabolic activity,12.242525,N,N,N,2010,56,10.1016/j.biomaterials.2009.09.088,1393
Hydroxyapatite,I,,78,0.0003341465884,,L-02,L,H,,Epithelial,E,liver,48,MTT,tetrazolium salt,cell metabolic activity,94.21198,N,N,N,2010,56,10.1016/j.biomaterials.2009.09.088,1394
Hydroxyapatite,I,,78,0.0003341465884,,HepG2,L,H,,Epithelial,A,liver,48,MTT,tetrazolium salt,cell metabolic activity,65.576645,N,N,N,2010,56,10.1016/j.biomaterials.2009.09.088,1395
Hydroxyapatite,I,,78,0.0003341465884,,HepG2,L,H,,Epithelial,A,liver,24,MTT,tetrazolium salt,cell metabolic activity,80.84137,N,N,N,2010,56,10.1016/j.biomaterials.2009.09.088,1396
Hydroxyapatite,I,,78,0.0003341465884,,HepG2,L,H,,Epithelial,A,liver,48,MTT,tetrazolium salt,cell metabolic activity,70.57893,N,N,N,2010,56,10.1016/j.biomaterials.2009.09.088,1397
Hydroxyapatite,I,,78,0.0003341465884,,HepG2,L,H,,Epithelial,A,liver,72,MTT,tetrazolium salt,cell metabolic activity,67.68671,N,N,N,2010,56,10.1016/j.biomaterials.2009.09.088,1398
Hydroxyapatite,I,,175,0.00002958739253,,L-02,L,H,,Epithelial,E,liver,48,MTT,tetrazolium salt,cell metabolic activity,94.60315,N,N,N,2010,56,10.1016/j.biomaterials.2009.09.088,1399
Hydroxyapatite,I,,175,0.00002958739253,,HepG2,L,H,,Epithelial,A,liver,48,MTT,tetrazolium salt,cell metabolic activity,90.55953,N,N,N,2010,56,10.1016/j.biomaterials.2009.09.088,1400
Hydroxyapatite,I,,175,0.00002958739253,,HepG2,L,H,,Epithelial,A,liver,24,MTT,tetrazolium salt,cell metabolic activity,94.40923,N,N,N,2010,56,10.1016/j.biomaterials.2009.09.088,1401
Hydroxyapatite,I,,175,0.00002958739253,,HepG2,L,H,,Epithelial,A,liver,48,MTT,tetrazolium salt,cell metabolic activity,88.83693,N,N,N,2010,56,10.1016/j.biomaterials.2009.09.088,1402
Hydroxyapatite,I,,175,0.00002958739253,,HepG2,L,H,,Epithelial,A,liver,72,MTT,tetrazolium salt,cell metabolic activity,85.442184,N,N,N,2010,56,10.1016/j.biomaterials.2009.09.088,1403
Cu2O,I,,88.5,0.00000007625525411,,A549,L,H,,Epithelial,A,Lung,3,NR,toluylene red,lysosomal uptake,96.397514,N,Y,N,2009,57,10.1186/1743-8977-6-14,1404
Cu2O,I,,88.5,0.0000002719622287,,A549,L,H,,Epithelial,A,Lung,3,NR,toluylene red,lysosomal uptake,94.90683,N,Y,N,2009,57,10.1186/1743-8977-6-14,1405
Cu2O,I,,88.5,0.0000007625525411,,A549,L,H,,Epithelial,A,Lung,3,NR,toluylene red,lysosomal uptake,94.90683,N,Y,N,2009,57,10.1186/1743-8977-6-14,1406
Cu2O,I,,88.5,0.000002538971531,,A549,L,H,,Epithelial,A,Lung,3,NR,toluylene red,lysosomal uptake,102.85714,N,Y,N,2009,57,10.1186/1743-8977-6-14,1407
Cu2O,I,,88.5,0.000008168090695,,A549,L,H,,Epithelial,A,Lung,3,NR,toluylene red,lysosomal uptake,95.90062,N,Y,N,2009,57,10.1186/1743-8977-6-14,1408
Cu2O,I,,88.5,0.00002627744924,,A549,L,H,,Epithelial,A,Lung,3,NR,toluylene red,lysosomal uptake,103.354034,N,Y,N,2009,57,10.1186/1743-8977-6-14,1409
Cu2O,I,,88.5,0.00008168089933,,A549,L,H,,Epithelial,A,Lung,3,NR,toluylene red,lysosomal uptake,77.01863,N,Y,N,2009,57,10.1186/1743-8977-6-14,1410
Cu2O,I,,88.5,0.0002627744924,,A549,L,H,,Epithelial,A,Lung,3,NR,toluylene red,lysosomal uptake,69.06832,N,Y,N,2009,57,10.1186/1743-8977-6-14,1411
Cu2O,I,,88.5,0.0008168089933,,A549,L,H,,Epithelial,A,Lung,3,NR,toluylene red,lysosomal uptake,94.409935,N,Y,N,2009,57,10.1186/1743-8977-6-14,1412
Cu2O,I,,88.5,0.002538971531,,A549,L,H,,Epithelial,A,Lung,3,NR,toluylene red,lysosomal uptake,78.01242,N,Y,N,2009,57,10.1186/1743-8977-6-14,1413
Cu2O,I,,88.5,0.00000007625525411,,A549,L,H,,Epithelial,A,Lung,24,NR,toluylene red,lysosomal uptake,95.403725,N,Y,N,2009,57,10.1186/1743-8977-6-14,1414
Cu2O,I,,88.5,0.0000002453197257,,A549,L,H,,Epithelial,A,Lung,24,NR,toluylene red,lysosomal uptake,96.89441,N,Y,N,2009,57,10.1186/1743-8977-6-14,1415
Cu2O,I,,88.5,0.0000007625525411,,A549,L,H,,Epithelial,A,Lung,24,NR,toluylene red,lysosomal uptake,94.409935,N,Y,N,2009,57,10.1186/1743-8977-6-14,1416
Cu2O,I,,88.5,0.000002538971531,,A549,L,H,,Epithelial,A,Lung,24,NR,toluylene red,lysosomal uptake,82.484474,N,Y,N,2009,57,10.1186/1743-8977-6-14,1417
Cu2O,I,,88.5,0.000007625525411,,A549,L,H,,Epithelial,A,Lung,24,NR,toluylene red,lysosomal uptake,54.658386,N,Y,N,2009,57,10.1186/1743-8977-6-14,1418
Cu2O,I,,88.5,0.00002538971454,,A549,L,H,,Epithelial,A,Lung,24,NR,toluylene red,lysosomal uptake,43.229813,N,Y,N,2009,57,10.1186/1743-8977-6-14,1419
Cu2O,I,,88.5,0.00007625525411,,A549,L,H,,Epithelial,A,Lung,24,NR,toluylene red,lysosomal uptake,20.869566,N,Y,N,2009,57,10.1186/1743-8977-6-14,1420
Cu2O,I,,88.5,0.0002538971607,,A549,L,H,,Epithelial,A,Lung,24,NR,toluylene red,lysosomal uptake,23.354036,N,Y,N,2009,57,10.1186/1743-8977-6-14,1421
Cu2O,I,,88.5,0.0007892147332,,A549,L,H,,Epithelial,A,Lung,24,NR,toluylene red,lysosomal uptake,31.304348,N,Y,N,2009,57,10.1186/1743-8977-6-14,1422
Cu2O,I,,88.5,0.002538971531,,A549,L,H,,Epithelial,A,Lung,24,NR,toluylene red,lysosomal uptake,42.732918,N,Y,N,2009,57,10.1186/1743-8977-6-14,1423
Cu2O,I,,88.5,0.00000007625525411,,A549,L,H,,Epithelial,A,Lung,3,MTT,tetrazolium salt,cell metabolic activity,107.32919,N,Y,N,2009,57,10.1186/1743-8977-6-14,1424
Cu2O,I,,88.5,0.0000002538971607,,A549,L,H,,Epithelial,A,Lung,3,MTT,tetrazolium salt,cell metabolic activity,113.78882,N,Y,N,2009,57,10.1186/1743-8977-6-14,1425
Cu2O,I,,88.5,0.0000007625525411,,A549,L,H,,Epithelial,A,Lung,3,MTT,tetrazolium salt,cell metabolic activity,112.79503,N,Y,N,2009,57,10.1186/1743-8977-6-14,1426
Cu2O,I,,88.5,0.000002538971531,,A549,L,H,,Epithelial,A,Lung,3,MTT,tetrazolium salt,cell metabolic activity,119.25466,N,Y,N,2009,57,10.1186/1743-8977-6-14,1427
Cu2O,I,,88.5,0.000007625525411,,A549,L,H,,Epithelial,A,Lung,3,MTT,tetrazolium salt,cell metabolic activity,110.80746,N,Y,N,2009,57,10.1186/1743-8977-6-14,1428
Cu2O,I,,88.5,0.00002453197104,,A549,L,H,,Epithelial,A,Lung,3,MTT,tetrazolium salt,cell metabolic activity,93.416145,N,Y,N,2009,57,10.1186/1743-8977-6-14,1429
Cu2O,I,,88.5,0.00007625525411,,A549,L,H,,Epithelial,A,Lung,3,MTT,tetrazolium salt,cell metabolic activity,11.428572,N,Y,N,2009,57,10.1186/1743-8977-6-14,1430
Cu2O,I,,88.5,0.0002453197257,,A549,L,H,,Epithelial,A,Lung,3,MTT,tetrazolium salt,cell metabolic activity,0,N,Y,N,2009,57,10.1186/1743-8977-6-14,1431
Cu2O,I,,88.5,0.0007892147332,,A549,L,H,,Epithelial,A,Lung,3,MTT,tetrazolium salt,cell metabolic activity,0,N,Y,N,2009,57,10.1186/1743-8977-6-14,1432
Cu2O,I,,88.5,0.002538971531,,A549,L,H,,Epithelial,A,Lung,3,MTT,tetrazolium salt,cell metabolic activity,0,N,Y,N,2009,57,10.1186/1743-8977-6-14,1433
Cu2O,I,,88.5,0.0000000789214657,,A549,L,H,,Epithelial,A,Lung,24,MTT,tetrazolium salt,cell metabolic activity,108.32298,N,Y,N,2009,57,10.1186/1743-8977-6-14,1434
Cu2O,I,,88.5,0.0000002627744847,,A549,L,H,,Epithelial,A,Lung,24,MTT,tetrazolium salt,cell metabolic activity,95.403725,N,Y,N,2009,57,10.1186/1743-8977-6-14,1435
Cu2O,I,,88.5,0.0000007625525411,,A549,L,H,,Epithelial,A,Lung,24,MTT,tetrazolium salt,cell metabolic activity,101.86336,N,Y,N,2009,57,10.1186/1743-8977-6-14,1436
Cu2O,I,,88.5,0.000002538971531,,A549,L,H,,Epithelial,A,Lung,24,MTT,tetrazolium salt,cell metabolic activity,101.86336,N,Y,N,2009,57,10.1186/1743-8977-6-14,1437
Cu2O,I,,88.5,0.000007367911143,,A549,L,H,,Epithelial,A,Lung,24,MTT,tetrazolium salt,cell metabolic activity,96.397514,N,Y,N,2009,57,10.1186/1743-8977-6-14,1438
Cu2O,I,,88.5,0.00002538971454,,A549,L,H,,Epithelial,A,Lung,24,MTT,tetrazolium salt,cell metabolic activity,67.08074,N,Y,N,2009,57,10.1186/1743-8977-6-14,1439
Cu2O,I,,88.5,0.00007625525411,,A549,L,H,,Epithelial,A,Lung,24,MTT,tetrazolium salt,cell metabolic activity,13.913043,N,Y,N,2009,57,10.1186/1743-8977-6-14,1440
Cu2O,I,,88.5,0.0002538971607,,A549,L,H,,Epithelial,A,Lung,24,MTT,tetrazolium salt,cell metabolic activity,3.9751554,N,Y,N,2009,57,10.1186/1743-8977-6-14,1441
Cu2O,I,,88.5,0.0007625525411,,A549,L,H,,Epithelial,A,Lung,24,MTT,tetrazolium salt,cell metabolic activity,3.9751554,N,Y,N,2009,57,10.1186/1743-8977-6-14,1442
Cu2O,I,,88.5,0.002538971531,,A549,L,H,,Epithelial,A,Lung,24,MTT,tetrazolium salt,cell metabolic activity,0,N,Y,N,2009,57,10.1186/1743-8977-6-14,1443
Cu2O,I,,88.5,0.00000007364075885,,PMA activated THP-1,L,H,,Macrophage,A,Blood,3,NR,toluylene red,lysosomal uptake,113.862434,N,Y,N,2009,57,10.1186/1743-8977-6-14,1444
Cu2O,I,,88.5,0.000000241140282,,PMA activated THP-1,L,H,,Macrophage,A,Blood,4,NR,toluylene red,lysosomal uptake,109.20635,N,Y,N,2009,57,10.1186/1743-8977-6-14,1445
Cu2O,I,,88.5,0.0000007364075885,,PMA activated THP-1,L,H,,Macrophage,A,Blood,5,NR,toluylene red,lysosomal uptake,84.2328,N,Y,N,2009,57,10.1186/1743-8977-6-14,1446
Cu2O,I,,88.5,0.000002328725196,,PMA activated THP-1,L,H,,Macrophage,A,Blood,6,NR,toluylene red,lysosomal uptake,93.1217,N,Y,N,2009,57,10.1186/1743-8977-6-14,1447
Cu2O,I,,88.5,0.00000789625749,,PMA activated THP-1,L,H,,Macrophage,A,Blood,7,NR,toluylene red,lysosomal uptake,92.27513,N,Y,N,2009,57,10.1186/1743-8977-6-14,1448
Cu2O,I,,88.5,0.00002585668189,,PMA activated THP-1,L,H,,Macrophage,A,Blood,8,NR,toluylene red,lysosomal uptake,113.01588,N,Y,N,2009,57,10.1186/1743-8977-6-14,1449
Cu2O,I,,88.5,0.00007625525411,,PMA activated THP-1,L,H,,Macrophage,A,Blood,9,NR,toluylene red,lysosomal uptake,98.20106,N,Y,N,2009,57,10.1186/1743-8977-6-14,1450
Cu2O,I,,88.5,0.0002585668189,,PMA activated THP-1,L,H,,Macrophage,A,Blood,10,NR,toluylene red,lysosomal uptake,96.93121,N,Y,N,2009,57,10.1186/1743-8977-6-14,1451
Cu2O,I,,88.5,0.0007625525411,,PMA activated THP-1,L,H,,Macrophage,A,Blood,11,NR,toluylene red,lysosomal uptake,79.15344,N,Y,N,2009,57,10.1186/1743-8977-6-14,1452
Cu2O,I,,88.5,0.002585668189,,PMA activated THP-1,L,H,,Macrophage,A,Blood,12,NR,toluylene red,lysosomal uptake,74.07407,N,Y,N,2009,57,10.1186/1743-8977-6-14,1453
Cu2O,I,,88.5,0.00000007364075885,,PMA activated THP-1,L,H,,Macrophage,A,Blood,24,NR,toluylene red,lysosomal uptake,109.62963,N,Y,N,2009,57,10.1186/1743-8977-6-14,1454
Cu2O,I,,88.5,0.0000002585668189,,PMA activated THP-1,L,H,,Macrophage,A,Blood,24,NR,toluylene red,lysosomal uptake,103.703705,N,Y,N,2009,57,10.1186/1743-8977-6-14,1455
Cu2O,I,,88.5,0.000000789625749,,PMA activated THP-1,L,H,,Macrophage,A,Blood,24,NR,toluylene red,lysosomal uptake,93.1217,N,Y,N,2009,57,10.1186/1743-8977-6-14,1456
Cu2O,I,,88.5,0.000002497015814,,PMA activated THP-1,L,H,,Macrophage,A,Blood,24,NR,toluylene red,lysosomal uptake,68.14815,N,Y,N,2009,57,10.1186/1743-8977-6-14,1457
Cu2O,I,,88.5,0.000007625525411,,PMA activated THP-1,L,H,,Macrophage,A,Blood,24,NR,toluylene red,lysosomal uptake,30.05291,N,Y,N,2009,57,10.1186/1743-8977-6-14,1458
Cu2O,I,,88.5,0.00002497015661,,PMA activated THP-1,L,H,,Macrophage,A,Blood,24,NR,toluylene red,lysosomal uptake,22.857143,N,Y,N,2009,57,10.1186/1743-8977-6-14,1459
Cu2O,I,,88.5,0.00007625525411,,PMA activated THP-1,L,H,,Macrophage,A,Blood,24,NR,toluylene red,lysosomal uptake,17.777779,N,Y,N,2009,57,10.1186/1743-8977-6-14,1460
Cu2O,I,,88.5,0.0002585668189,,PMA activated THP-1,L,H,,Macrophage,A,Blood,24,NR,toluylene red,lysosomal uptake,18.624338,N,Y,N,2009,57,10.1186/1743-8977-6-14,1461
Cu2O,I,,88.5,0.000789625749,,PMA activated THP-1,L,H,,Macrophage,A,Blood,24,NR,toluylene red,lysosomal uptake,21.16402,N,Y,N,2009,57,10.1186/1743-8977-6-14,1462
Cu2O,I,,88.5,0.002585668189,,PMA activated THP-1,L,H,,Macrophage,A,Blood,24,NR,toluylene red,lysosomal uptake,25.820107,N,Y,N,2009,57,10.1186/1743-8977-6-14,1463
Cu2O,I,,88.5,0.00000007625525411,,PMA activated THP-1,L,H,,Macrophage,A,Blood,3,MTT,tetrazolium salt,cell metabolic activity,105.39683,N,Y,N,2009,57,10.1186/1743-8977-6-14,1464
Cu2O,I,,88.5,0.000000241140282,,PMA activated THP-1,L,H,,Macrophage,A,Blood,3,MTT,tetrazolium salt,cell metabolic activity,109.20635,N,Y,N,2009,57,10.1186/1743-8977-6-14,1465
Cu2O,I,,88.5,0.0000007625525411,,PMA activated THP-1,L,H,,Macrophage,A,Blood,3,MTT,tetrazolium salt,cell metabolic activity,95.2381,N,Y,N,2009,57,10.1186/1743-8977-6-14,1466
Cu2O,I,,88.5,0.000002497015814,,PMA activated THP-1,L,H,,Macrophage,A,Blood,3,MTT,tetrazolium salt,cell metabolic activity,104.55026,N,Y,N,2009,57,10.1186/1743-8977-6-14,1467
Cu2O,I,,88.5,0.00000789625749,,PMA activated THP-1,L,H,,Macrophage,A,Blood,3,MTT,tetrazolium salt,cell metabolic activity,93.544975,N,Y,N,2009,57,10.1186/1743-8977-6-14,1468
Cu2O,I,,88.5,0.00002497015661,,PMA activated THP-1,L,H,,Macrophage,A,Blood,3,MTT,tetrazolium salt,cell metabolic activity,85.07937,N,Y,N,2009,57,10.1186/1743-8977-6-14,1469
Cu2O,I,,88.5,0.00007625525411,,PMA activated THP-1,L,H,,Macrophage,A,Blood,3,MTT,tetrazolium salt,cell metabolic activity,11.851851,N,Y,N,2009,57,10.1186/1743-8977-6-14,1470
Cu2O,I,,88.5,0.0002585668189,,PMA activated THP-1,L,H,,Macrophage,A,Blood,3,MTT,tetrazolium salt,cell metabolic activity,13.121693,N,Y,N,2009,57,10.1186/1743-8977-6-14,1471
Cu2O,I,,88.5,0.000789625749,,PMA activated THP-1,L,H,,Macrophage,A,Blood,3,MTT,tetrazolium salt,cell metabolic activity,3.3862433,N,Y,N,2009,57,10.1186/1743-8977-6-14,1472
Cu2O,I,,88.5,0.002585668189,,PMA activated THP-1,L,H,,Macrophage,A,Blood,3,MTT,tetrazolium salt,cell metabolic activity,0,N,Y,N,2009,57,10.1186/1743-8977-6-14,1473
Cu2O,I,,88.5,0.00000007364075885,,PMA activated THP-1,L,H,,Macrophage,A,Blood,24,MTT,tetrazolium salt,cell metabolic activity,106.666664,N,Y,N,2009,57,10.1186/1743-8977-6-14,1474
Cu2O,I,,88.5,0.0000002497015814,,PMA activated THP-1,L,H,,Macrophage,A,Blood,24,MTT,tetrazolium salt,cell metabolic activity,88.04233,N,Y,N,2009,57,10.1186/1743-8977-6-14,1475
Cu2O,I,,88.5,0.0000007625525411,,PMA activated THP-1,L,H,,Macrophage,A,Blood,24,MTT,tetrazolium salt,cell metabolic activity,95.2381,N,Y,N,2009,57,10.1186/1743-8977-6-14,1476
Cu2O,I,,88.5,0.000002497015814,,PMA activated THP-1,L,H,,Macrophage,A,Blood,24,MTT,tetrazolium salt,cell metabolic activity,83.809525,N,Y,N,2009,57,10.1186/1743-8977-6-14,1477
Cu2O,I,,88.5,0.000007625525411,,PMA activated THP-1,L,H,,Macrophage,A,Blood,24,MTT,tetrazolium salt,cell metabolic activity,46.984127,N,Y,N,2009,57,10.1186/1743-8977-6-14,1478
Cu2O,I,,88.5,0.00002497015661,,PMA activated THP-1,L,H,,Macrophage,A,Blood,24,MTT,tetrazolium salt,cell metabolic activity,31.74603,N,Y,N,2009,57,10.1186/1743-8977-6-14,1479
Cu2O,I,,88.5,0.0000789625749,,PMA activated THP-1,L,H,,Macrophage,A,Blood,24,MTT,tetrazolium salt,cell metabolic activity,10.1587305,N,Y,N,2009,57,10.1186/1743-8977-6-14,1480
Cu2O,I,,88.5,0.000249701589,,PMA activated THP-1,L,H,,Macrophage,A,Blood,24,MTT,tetrazolium salt,cell metabolic activity,10.1587305,N,Y,N,2009,57,10.1186/1743-8977-6-14,1481
Cu2O,I,,88.5,0.0007625525411,,PMA activated THP-1,L,H,,Macrophage,A,Blood,24,MTT,tetrazolium salt,cell metabolic activity,5.9259257,N,Y,N,2009,57,10.1186/1743-8977-6-14,1482
Cu2O,I,,88.5,0.002585668189,,PMA activated THP-1,L,H,,Macrophage,A,Blood,24,MTT,tetrazolium salt,cell metabolic activity,0,N,Y,N,2009,57,10.1186/1743-8977-6-14,1483
MgO,I,,8,0.002595309202,,RAW 264.7,L,A,Mouse,Monocyte/Macrophage,A,Blood,24,WST-1,tetrazolium salt,cell metabolic activity,106.93729,Y,N,Y,2012,58,10.1016/j.tiv.2011.12.006,1484
MgO,I,,8,0.01297654601,,RAW 264.7,L,A,Mouse,Monocyte/Macrophage,A,Blood,24,WST-1,tetrazolium salt,cell metabolic activity,99.36831,Y,N,Y,2012,58,10.1016/j.tiv.2011.12.006,1485
MgO,I,,8,0.02595309202,,RAW 264.7,L,A,Mouse,Monocyte/Macrophage,A,Blood,24,WST-1,tetrazolium salt,cell metabolic activity,106.89163,Y,N,Y,2012,58,10.1016/j.tiv.2011.12.006,1486
MgO,I,,8,0.1038123681,,RAW 264.7,L,A,Mouse,Monocyte/Macrophage,A,Blood,24,WST-1,tetrazolium salt,cell metabolic activity,113.4759,Y,N,Y,2012,58,10.1016/j.tiv.2011.12.006,1487
MgO,I,,8,0.2076247362,,RAW 264.7,L,A,Mouse,Monocyte/Macrophage,A,Blood,24,WST-1,tetrazolium salt,cell metabolic activity,116.28438,Y,N,Y,2012,58,10.1016/j.tiv.2011.12.006,1488
MgO,I,,8,0.002595309202,,RAW 264.7,L,A,Mouse,Monocyte/Macrophage,A,Blood,24,LDH,LDH activity assay kit,LDH leakage,23.738705,Y,N,Y,2012,58,10.1016/j.tiv.2011.12.006,1489
MgO,I,,8,0.01297654601,,RAW 264.7,L,A,Mouse,Monocyte/Macrophage,A,Blood,24,LDH,LDH activity assay kit,LDH leakage,23.747091,Y,N,Y,2012,58,10.1016/j.tiv.2011.12.006,1490
MgO,I,,8,0.02595309202,,RAW 264.7,L,A,Mouse,Monocyte/Macrophage,A,Blood,24,LDH,LDH activity assay kit,LDH leakage,24.89185,Y,N,Y,2012,58,10.1016/j.tiv.2011.12.006,1491
MgO,I,,8,0.1038123681,,RAW 264.7,L,A,Mouse,Monocyte/Macrophage,A,Blood,24,LDH,LDH activity assay kit,LDH leakage,24.521444,Y,N,Y,2012,58,10.1016/j.tiv.2011.12.006,1492
MgO,I,,8,0.2076247362,,RAW 264.7,L,A,Mouse,Monocyte/Macrophage,A,Blood,24,LDH,LDH activity assay kit,LDH leakage,21.120716,Y,N,Y,2012,58,10.1016/j.tiv.2011.12.006,1493
MgO,I,,639,0,,HCMEC,P,H,,Endothelial,A,Heart,12,MTT,tetrazolium salt,cell metabolic activity,97.75281,N,Y,N,2011,59,10.1007/s10565-011-9191-9,1494
MgO,I,,639,0,,HCMEC,P,H,,Endothelial,A,Heart,12,MTT,tetrazolium salt,cell metabolic activity,98.8764,N,Y,N,2011,59,10.1007/s10565-011-9191-9,1495
MgO,I,,639,0.0000000003395198998,,HCMEC,P,H,,Endothelial,A,Heart,12,MTT,tetrazolium salt,cell metabolic activity,98.8764,N,Y,N,2011,59,10.1007/s10565-011-9191-9,1496
MgO,I,,639,0.000000003395198998,,HCMEC,P,H,,Endothelial,A,Heart,12,MTT,tetrazolium salt,cell metabolic activity,96.62921,N,Y,N,2011,59,10.1007/s10565-011-9191-9,1497
MgO,I,,639,0.00000001697599499,,HCMEC,P,H,,Endothelial,A,Heart,12,MTT,tetrazolium salt,cell metabolic activity,93.25843,N,Y,N,2011,59,10.1007/s10565-011-9191-9,1498
MgO,I,,639,0.00000003395198998,,HCMEC,P,H,,Endothelial,A,Heart,12,MTT,tetrazolium salt,cell metabolic activity,93.25843,N,Y,N,2011,59,10.1007/s10565-011-9191-9,1499
MgO,I,,639,0.00000006790397996,,HCMEC,P,H,,Endothelial,A,Heart,12,MTT,tetrazolium salt,cell metabolic activity,93.25843,N,Y,N,2011,59,10.1007/s10565-011-9191-9,1500
MgO,I,,639,0.0000001697599499,,HCMEC,P,H,,Endothelial,A,Heart,12,MTT,tetrazolium salt,cell metabolic activity,87.64045,N,Y,N,2011,59,10.1007/s10565-011-9191-9,1501
MgO,I,,639,0.0000003395198998,,HCMEC,P,H,,Endothelial,A,Heart,12,MTT,tetrazolium salt,cell metabolic activity,73.03371,N,Y,N,2011,59,10.1007/s10565-011-9191-9,1502
MgO,I,,639,0,,HCMEC,P,H,,Endothelial,A,Heart,24,MTT,tetrazolium salt,cell metabolic activity,98.8764,N,Y,N,2011,59,10.1007/s10565-011-9191-9,1503
MgO,I,,639,0,,HCMEC,P,H,,Endothelial,A,Heart,24,MTT,tetrazolium salt,cell metabolic activity,98.8764,N,Y,N,2011,59,10.1007/s10565-011-9191-9,1504
MgO,I,,639,0.0000000003395198998,,HCMEC,P,H,,Endothelial,A,Heart,24,MTT,tetrazolium salt,cell metabolic activity,97.75281,N,Y,N,2011,59,10.1007/s10565-011-9191-9,1505
MgO,I,,639,0.000000003395198998,,HCMEC,P,H,,Endothelial,A,Heart,24,MTT,tetrazolium salt,cell metabolic activity,95.505615,N,Y,N,2011,59,10.1007/s10565-011-9191-9,1506
MgO,I,,639,0.00000001697599499,,HCMEC,P,H,,Endothelial,A,Heart,24,MTT,tetrazolium salt,cell metabolic activity,87.64045,N,Y,N,2011,59,10.1007/s10565-011-9191-9,1507
MgO,I,,639,0.00000003395198998,,HCMEC,P,H,,Endothelial,A,Heart,24,MTT,tetrazolium salt,cell metabolic activity,86.51685,N,Y,N,2011,59,10.1007/s10565-011-9191-9,1508
MgO,I,,639,0.00000006790397996,,HCMEC,P,H,,Endothelial,A,Heart,24,MTT,tetrazolium salt,cell metabolic activity,82.02247,N,Y,N,2011,59,10.1007/s10565-011-9191-9,1509
MgO,I,,639,0.0000001697599499,,HCMEC,P,H,,Endothelial,A,Heart,24,MTT,tetrazolium salt,cell metabolic activity,70.786514,N,Y,N,2011,59,10.1007/s10565-011-9191-9,1510
MgO,I,,639,0.0000003395198998,,HCMEC,P,H,,Endothelial,A,Heart,24,MTT,tetrazolium salt,cell metabolic activity,62.92135,N,Y,N,2011,59,10.1007/s10565-011-9191-9,1511
MgO,I,,639,0,,HCMEC,P,H,,Endothelial,A,Heart,12,LDH,LDH activity assay kit,LDH leakage,46.845966,N,Y,N,2011,59,10.1007/s10565-011-9191-9,1512
MgO,I,,639,0,,HCMEC,P,H,,Endothelial,A,Heart,12,LDH,LDH activity assay kit,LDH leakage,46.819355,N,Y,N,2011,59,10.1007/s10565-011-9191-9,1513
MgO,I,,639,0.0000000003395198998,,HCMEC,P,H,,Endothelial,A,Heart,12,LDH,LDH activity assay kit,LDH leakage,44.917744,N,Y,N,2011,59,10.1007/s10565-011-9191-9,1514
MgO,I,,639,0.000000003395198998,,HCMEC,P,H,,Endothelial,A,Heart,12,LDH,LDH activity assay kit,LDH leakage,37.38871,N,Y,N,2011,59,10.1007/s10565-011-9191-9,1515
MgO,I,,639,0.00000001697599499,,HCMEC,P,H,,Endothelial,A,Heart,12,LDH,LDH activity assay kit,LDH leakage,37.362095,N,Y,N,2011,59,10.1007/s10565-011-9191-9,1516
MgO,I,,639,0.00000003395198998,,HCMEC,P,H,,Endothelial,A,Heart,12,LDH,LDH activity assay kit,LDH leakage,35.45806,N,Y,N,2011,59,10.1007/s10565-011-9191-9,1517
MgO,I,,639,0.00000006790397996,,HCMEC,P,H,,Endothelial,A,Heart,12,LDH,LDH activity assay kit,LDH leakage,27.93145,N,Y,N,2011,59,10.1007/s10565-011-9191-9,1518
MgO,I,,639,0.0000001697599499,,HCMEC,P,H,,Endothelial,A,Heart,12,LDH,LDH activity assay kit,LDH leakage,14.77742,N,Y,N,2011,59,10.1007/s10565-011-9191-9,1519
MgO,I,,639,0.0000003395198998,,HCMEC,P,H,,Endothelial,A,Heart,12,LDH,LDH activity assay kit,LDH leakage,12.87581,N,Y,N,2011,59,10.1007/s10565-011-9191-9,1520
MgO,I,,639,0,,HCMEC,P,H,,Endothelial,A,Heart,24,LDH,LDH activity assay kit,LDH leakage,42.050808,N,Y,N,2011,59,10.1007/s10565-011-9191-9,1521
MgO,I,,639,0,,HCMEC,P,H,,Endothelial,A,Heart,24,LDH,LDH activity assay kit,LDH leakage,45.774193,N,Y,N,2011,59,10.1007/s10565-011-9191-9,1522
MgO,I,,639,0.0000000003395198998,,HCMEC,P,H,,Endothelial,A,Heart,24,LDH,LDH activity assay kit,LDH leakage,41.99758,N,Y,N,2011,59,10.1007/s10565-011-9191-9,1523
MgO,I,,639,0.000000003395198998,,HCMEC,P,H,,Endothelial,A,Heart,24,LDH,LDH activity assay kit,LDH leakage,32.59597,N,Y,N,2011,59,10.1007/s10565-011-9191-9,1524
MgO,I,,639,0.00000001697599499,,HCMEC,P,H,,Endothelial,A,Heart,24,LDH,LDH activity assay kit,LDH leakage,32.56693,N,Y,N,2011,59,10.1007/s10565-011-9191-9,1525
MgO,I,,639,0.00000003395198998,,HCMEC,P,H,,Endothelial,A,Heart,24,LDH,LDH activity assay kit,LDH leakage,26.9129,N,Y,N,2011,59,10.1007/s10565-011-9191-9,1526
MgO,I,,639,0.00000006790397996,,HCMEC,P,H,,Endothelial,A,Heart,24,LDH,LDH activity assay kit,LDH leakage,21.25887,N,Y,N,2011,59,10.1007/s10565-011-9191-9,1527
MgO,I,,639,0.0000001697599499,,HCMEC,P,H,,Endothelial,A,Heart,24,LDH,LDH activity assay kit,LDH leakage,4.35726,N,Y,N,2011,59,10.1007/s10565-011-9191-9,1528
MgO,I,,639,0.0000003395198998,,HCMEC,P,H,,Endothelial,A,Heart,24,LDH,LDH activity assay kit,LDH leakage,2.45564,N,Y,N,2011,59,10.1007/s10565-011-9191-9,1529
Al2O3,I,,28,0.0001828730254,,CHO-K1,L,A,hamster,Epithelial,A,Ovary,24,NR,toluylene red,lysosomal uptake,99.13043,N,N,N,2010,60,10.1016/j.jhazmat.2009.12.089,1530
Al2O3,I,,28,0.0003657460508,,CHO-K1,L,A,hamster,Epithelial,A,Ovary,24,NR,toluylene red,lysosomal uptake,100.86957,N,N,N,2010,60,10.1016/j.jhazmat.2009.12.089,1531
Al2O3,I,,28,0.0009143651271,,CHO-K1,L,A,hamster,Epithelial,A,Ovary,24,NR,toluylene red,lysosomal uptake,99.565216,N,N,N,2010,60,10.1016/j.jhazmat.2009.12.089,1532
Al2O3,I,,28,0.001828730254,,CHO-K1,L,A,hamster,Epithelial,A,Ovary,24,NR,toluylene red,lysosomal uptake,93.91304,N,N,N,2010,60,10.1016/j.jhazmat.2009.12.089,1533
Al2O3,I,,28,0.003657460508,,CHO-K1,L,A,hamster,Epithelial,A,Ovary,24,NR,toluylene red,lysosomal uptake,76.08696,N,N,N,2010,60,10.1016/j.jhazmat.2009.12.089,1534
Al2O3,I,,28,0.0001828730254,,CHO-K1,L,A,hamster,Epithelial,A,Ovary,24,MTT,tetrazolium salt,cell metabolic activity,80.66091,N,N,N,2010,60,10.1016/j.jhazmat.2009.12.089,1535
Al2O3,I,,28,0.0009143651271,,CHO-K1,L,A,hamster,Epithelial,A,Ovary,24,MTT,tetrazolium salt,cell metabolic activity,73.54821,N,N,N,2010,60,10.1016/j.jhazmat.2009.12.089,1536
Al2O3,I,,28,0.001828730254,,CHO-K1,L,A,hamster,Epithelial,A,Ovary,24,MTT,tetrazolium salt,cell metabolic activity,67.09848,N,N,N,2010,60,10.1016/j.jhazmat.2009.12.089,1537
Al2O3,I,,28,0.003657460508,,CHO-K1,L,A,hamster,Epithelial,A,Ovary,24,MTT,tetrazolium salt,cell metabolic activity,79.43144,N,N,N,2010,60,10.1016/j.jhazmat.2009.12.089,1538
Al2O3,I,,239,0,,HCMEC,P,H,,Endothelial,A,Heart,12,MTT,tetrazolium salt,cell metabolic activity,96.62921,N,Y,N,2011,61,10.1007/s10565-011-9191-9,1539
Al2O3,I,,239,0.0000000005881119942,,HCMEC,P,H,,Endothelial,A,Heart,12,MTT,tetrazolium salt,cell metabolic activity,95.505615,N,Y,N,2011,61,10.1007/s10565-011-9191-9,1540
Al2O3,I,,239,0.000000005881119942,,HCMEC,P,H,,Endothelial,A,Heart,12,MTT,tetrazolium salt,cell metabolic activity,97.75281,N,Y,N,2011,61,10.1007/s10565-011-9191-9,1541
Al2O3,I,,239,0.00000005881119942,,HCMEC,P,H,,Endothelial,A,Heart,12,MTT,tetrazolium salt,cell metabolic activity,101.1236,N,Y,N,2011,61,10.1007/s10565-011-9191-9,1542
Al2O3,I,,239,0.0000002940559971,,HCMEC,P,H,,Endothelial,A,Heart,12,MTT,tetrazolium salt,cell metabolic activity,96.62921,N,Y,N,2011,61,10.1007/s10565-011-9191-9,1543
Al2O3,I,,239,0.0000005881119942,,HCMEC,P,H,,Endothelial,A,Heart,12,MTT,tetrazolium salt,cell metabolic activity,96.62921,N,Y,N,2011,61,10.1007/s10565-011-9191-9,1544
Al2O3,I,,239,0.000001176223988,,HCMEC,P,H,,Endothelial,A,Heart,12,MTT,tetrazolium salt,cell metabolic activity,95.505615,N,Y,N,2011,61,10.1007/s10565-011-9191-9,1545
Al2O3,I,,239,0.000002940559971,,HCMEC,P,H,,Endothelial,A,Heart,12,MTT,tetrazolium salt,cell metabolic activity,98.8764,N,Y,N,2011,61,10.1007/s10565-011-9191-9,1546
Al2O3,I,,239,0.000005881119942,,HCMEC,P,H,,Endothelial,A,Heart,12,MTT,tetrazolium salt,cell metabolic activity,93.25843,N,Y,N,2011,61,10.1007/s10565-011-9191-9,1547
Al2O3,I,,239,0,,HCMEC,P,H,,Endothelial,A,Heart,24,MTT,tetrazolium salt,cell metabolic activity,93.25843,N,Y,N,2011,61,10.1007/s10565-011-9191-9,1548
Al2O3,I,,239,0.0000000005881119942,,HCMEC,P,H,,Endothelial,A,Heart,24,MTT,tetrazolium salt,cell metabolic activity,96.62921,N,Y,N,2011,61,10.1007/s10565-011-9191-9,1549
Al2O3,I,,239,0.000000005881119942,,HCMEC,P,H,,Endothelial,A,Heart,24,MTT,tetrazolium salt,cell metabolic activity,94.38202,N,Y,N,2011,61,10.1007/s10565-011-9191-9,1550
Al2O3,I,,239,0.00000005881119942,,HCMEC,P,H,,Endothelial,A,Heart,24,MTT,tetrazolium salt,cell metabolic activity,97.75281,N,Y,N,2011,61,10.1007/s10565-011-9191-9,1551
Al2O3,I,,239,0.0000002940559971,,HCMEC,P,H,,Endothelial,A,Heart,24,MTT,tetrazolium salt,cell metabolic activity,95.505615,N,Y,N,2011,61,10.1007/s10565-011-9191-9,1552
Al2O3,I,,239,0.0000005881119942,,HCMEC,P,H,,Endothelial,A,Heart,24,MTT,tetrazolium salt,cell metabolic activity,96.62921,N,Y,N,2011,61,10.1007/s10565-011-9191-9,1553
Al2O3,I,,239,0.000001176223988,,HCMEC,P,H,,Endothelial,A,Heart,24,MTT,tetrazolium salt,cell metabolic activity,92.134834,N,Y,N,2011,61,10.1007/s10565-011-9191-9,1554
Al2O3,I,,239,0.000002940559971,,HCMEC,P,H,,Endothelial,A,Heart,24,MTT,tetrazolium salt,cell metabolic activity,92.134834,N,Y,N,2011,61,10.1007/s10565-011-9191-9,1555
Al2O3,I,,239,0.000005881119942,,HCMEC,P,H,,Endothelial,A,Heart,24,MTT,tetrazolium salt,cell metabolic activity,83.146065,N,Y,N,2011,61,10.1007/s10565-011-9191-9,1556
Al2O3,I,,239,0,,HCMEC,P,H,,Endothelial,A,Heart,12,LDH,LDH activity assay kit,LDH leakage,42.82016,N,Y,N,2011,61,10.1007/s10565-011-9191-9,1557
Al2O3,I,,239,0.0000000005881119942,,HCMEC,P,H,,Endothelial,A,Heart,12,LDH,LDH activity assay kit,LDH leakage,40.91613,N,Y,N,2011,61,10.1007/s10565-011-9191-9,1558
Al2O3,I,,239,0.000000005881119942,,HCMEC,P,H,,Endothelial,A,Heart,12,LDH,LDH activity assay kit,LDH leakage,44.639515,N,Y,N,2011,61,10.1007/s10565-011-9191-9,1559
Al2O3,I,,239,0.00000005881119942,,HCMEC,P,H,,Endothelial,A,Heart,12,LDH,LDH activity assay kit,LDH leakage,37.112904,N,Y,N,2011,61,10.1007/s10565-011-9191-9,1560
Al2O3,I,,239,0.0000002940559971,,HCMEC,P,H,,Endothelial,A,Heart,12,LDH,LDH activity assay kit,LDH leakage,33.33629,N,Y,N,2011,61,10.1007/s10565-011-9191-9,1561
Al2O3,I,,239,0.0000005881119942,,HCMEC,P,H,,Endothelial,A,Heart,12,LDH,LDH activity assay kit,LDH leakage,35.18226,N,Y,N,2011,61,10.1007/s10565-011-9191-9,1562
Al2O3,I,,239,0.000001176223988,,HCMEC,P,H,,Endothelial,A,Heart,12,LDH,LDH activity assay kit,LDH leakage,35.15323,N,Y,N,2011,61,10.1007/s10565-011-9191-9,1563
Al2O3,I,,239,0.000002940559971,,HCMEC,P,H,,Endothelial,A,Heart,12,LDH,LDH activity assay kit,LDH leakage,33.25161,N,Y,N,2011,61,10.1007/s10565-011-9191-9,1564
Al2O3,I,,239,0.000005881119942,,HCMEC,P,H,,Endothelial,A,Heart,12,LDH,LDH activity assay kit,LDH leakage,33.22258,N,Y,N,2011,61,10.1007/s10565-011-9191-9,1565
Al2O3,I,,239,0,,HCMEC,P,H,,Endothelial,A,Heart,24,LDH,LDH activity assay kit,LDH leakage,43.65,N,Y,N,2011,61,10.1007/s10565-011-9191-9,1566
Al2O3,I,,239,0.0000000005881119942,,HCMEC,P,H,,Endothelial,A,Heart,24,LDH,LDH activity assay kit,LDH leakage,45.495968,N,Y,N,2011,61,10.1007/s10565-011-9191-9,1567
Al2O3,I,,239,0.000000005881119942,,HCMEC,P,H,,Endothelial,A,Heart,24,LDH,LDH activity assay kit,LDH leakage,43.594357,N,Y,N,2011,61,10.1007/s10565-011-9191-9,1568
Al2O3,I,,239,0.00000005881119942,,HCMEC,P,H,,Endothelial,A,Heart,24,LDH,LDH activity assay kit,LDH leakage,34.19274,N,Y,N,2011,61,10.1007/s10565-011-9191-9,1569
Al2O3,I,,239,0.0000002940559971,,HCMEC,P,H,,Endothelial,A,Heart,24,LDH,LDH activity assay kit,LDH leakage,36.03871,N,Y,N,2011,61,10.1007/s10565-011-9191-9,1570
Al2O3,I,,239,0.0000005881119942,,HCMEC,P,H,,Endothelial,A,Heart,24,LDH,LDH activity assay kit,LDH leakage,32.2621,N,Y,N,2011,61,10.1007/s10565-011-9191-9,1571
Al2O3,I,,239,0.000001176223988,,HCMEC,P,H,,Endothelial,A,Heart,24,LDH,LDH activity assay kit,LDH leakage,32.23548,N,Y,N,2011,61,10.1007/s10565-011-9191-9,1572
Al2O3,I,,239,0.000002940559971,,HCMEC,P,H,,Endothelial,A,Heart,24,LDH,LDH activity assay kit,LDH leakage,26.58145,N,Y,N,2011,61,10.1007/s10565-011-9191-9,1573
Al2O3,I,,239,0.000005881119942,,HCMEC,P,H,,Endothelial,A,Heart,24,LDH,LDH activity assay kit,LDH leakage,26.55242,N,Y,N,2011,61,10.1007/s10565-011-9191-9,1574
Al2O3,I,,45,0.0008810817347,,SH-SY5Y,L,H,,Epithelial,A,Bone marrow,48,ApoTox-Glo™ Triplex,Caspase-Glo® 3/7 Reagent,protease activity,57.90178,N,N,N,2015,62,10.1039/C5NR03598H,1575
Al2O3,I,,45,0.001101352168,,SH-SY5Y,L,H,,Epithelial,A,Bone marrow,48,ApoTox-Glo™ Triplex,Caspase-Glo® 3/7 Reagent,protease activity,46.724808,N,N,N,2015,62,10.1039/C5NR03598H,1576
Al2O3,I,,45,0.001321622602,,SH-SY5Y,L,H,,Epithelial,A,Bone marrow,48,ApoTox-Glo™ Triplex,Caspase-Glo® 3/7 Reagent,protease activity,38.63421,N,N,N,2015,62,10.1039/C5NR03598H,1577
QDs,I,D-penicillamine (NH2/COOH),5.4,0.05,,SVEC4-10,L,A,Mouse,Endothelial,A,axillary lymph node,24,MTS,tetrazolium salt,cell metabolic activity,105,N,N,N,2015,63,10.3762/bjnano.6.28,1578
QDs,I,D-penicillamine (NH2/COOH),5.4,0.5,,SVEC4-10,L,A,Mouse,Endothelial,A,axillary lymph node,24,MTS,tetrazolium salt,cell metabolic activity,89.09091,N,N,N,2015,63,10.3762/bjnano.6.28,1579
QDs,I,3-mercaptopropionic acid (COOH),5.4,0.05,,SVEC4-10,L,A,Mouse,Endothelial,A,axillary lymph node,24,MTS,tetrazolium salt,cell metabolic activity,94.393936,N,N,N,2015,63,10.3762/bjnano.6.28,1580
QDs,I,3-mercaptopropionic acid (COOH),5.4,0.5,,SVEC4-10,L,A,Mouse,Endothelial,A,axillary lymph node,24,MTS,tetrazolium salt,cell metabolic activity,44.545456,N,N,N,2015,63,10.3762/bjnano.6.28,1581
QDs,I,cysteamine (NH2),5.4,0.05,,SVEC4-10,L,A,Mouse,Endothelial,A,axillary lymph node,24,MTS,tetrazolium salt,cell metabolic activity,29.69697,N,N,N,2015,63,10.3762/bjnano.6.28,1582
QDs,I,cysteamine (NH2),5.4,0.5,,SVEC4-10,L,A,Mouse,Endothelial,A,axillary lymph node,24,MTS,tetrazolium salt,cell metabolic activity,24.040403,N,N,N,2015,63,10.3762/bjnano.6.28,1583
QDs,I,D-penicillamine (NH2/COOH),5.4,0.05,,HMEC-1,L,H,,Endothelial,E,Skin,24,MTS,tetrazolium salt,cell metabolic activity,109.803925,N,N,N,2015,63,10.3762/bjnano.6.28,1584
QDs,I,D-penicillamine (NH2/COOH),5.4,0.5,,HMEC-1,L,H,,Endothelial,E,Skin,24,MTS,tetrazolium salt,cell metabolic activity,111.86275,N,N,N,2015,63,10.3762/bjnano.6.28,1585
QDs,I,3-mercaptopropionic acid (COOH),5.4,0.05,,HMEC-1,L,H,,Endothelial,E,Skin,24,MTS,tetrazolium salt,cell metabolic activity,111.17647,N,N,N,2015,63,10.3762/bjnano.6.28,1586
QDs,I,3-mercaptopropionic acid (COOH),5.4,0.5,,HMEC-1,L,H,,Endothelial,E,Skin,24,MTS,tetrazolium salt,cell metabolic activity,56.960785,N,N,N,2015,63,10.3762/bjnano.6.28,1587
QDs,I,cysteamine (NH2),5.4,0.05,,HMEC-1,L,H,,Endothelial,E,Skin,24,MTS,tetrazolium salt,cell metabolic activity,85.09804,N,N,N,2015,63,10.3762/bjnano.6.28,1588
QDs,I,cysteamine (NH2),5.4,0.5,,HMEC-1,L,H,,Endothelial,E,Skin,24,MTS,tetrazolium salt,cell metabolic activity,22.647058,N,N,N,2015,63,10.3762/bjnano.6.28,1589
QDs,I,cysteamine,2.8,0.1165078146,,PC12,L,A,Rat,Irregular,A,adrenal gland,24,Alamar blue,Alamar blue,cell metabolic activity,101.47059,N,N,N,2009,64,10.1111/j.1742-4658.2009.07324.x,1590
QDs,I,cysteamine,2.8,0.4660312583,,PC12,L,A,Rat,Irregular,A,adrenal gland,24,Alamar blue,Alamar blue,cell metabolic activity,93.52941,N,N,N,2009,64,10.1111/j.1742-4658.2009.07324.x,1591
QDs,I,Zn then cysteamine,10,0.002724569275,,PC12,L,A,Rat,Irregular,A,adrenal gland,24,Alamar blue,Alamar blue,cell metabolic activity,96.17647,N,N,N,2009,64,10.1111/j.1742-4658.2009.07324.x,1592
QDs,I,Zn then cysteamine,10,0.0108982771,,PC12,L,A,Rat,Irregular,A,adrenal gland,24,Alamar blue,Alamar blue,cell metabolic activity,99.70588,N,N,N,2009,64,10.1111/j.1742-4658.2009.07324.x,1593
QDs,I,COOH,10,0.0005,,MG-63,L,H,,Fibroblast,A,Bone,24,Live/Dead,"Calcein AM, Ethidium homodimer-1",cell membrane integrity,91.22807,N,N,N,2012,65,10.1007/s10856-012-4716-1,1594
QDs,I,COOH,10,0.005,,MG-63,L,H,,Fibroblast,A,Bone,24,Live/Dead,"Calcein AM, Ethidium homodimer-1",cell membrane integrity,83.4308,N,N,N,2012,65,10.1007/s10856-012-4716-1,1595
QDs,I,COOH,10,0.05,,MG-63,L,H,,Fibroblast,A,Bone,24,Live/Dead,"Calcein AM, Ethidium homodimer-1",cell membrane integrity,62.183235,N,N,N,2012,65,10.1007/s10856-012-4716-1,1596
QDs,I,COOH,10,0.0005,,HeLa,L,H,,Epithelial,A,Cervix,24,Live/Dead,"Calcein AM, Ethidium homodimer-1",cell membrane integrity,92.39766,N,N,N,2012,65,10.1007/s10856-012-4716-1,1597
QDs,I,COOH,10,0.005,,HeLa,L,H,,Epithelial,A,Cervix,24,Live/Dead,"Calcein AM, Ethidium homodimer-1",cell membrane integrity,80.89668,N,N,N,2012,65,10.1007/s10856-012-4716-1,1598
QDs,I,COOH,10,0.05,,HeLa,L,H,,Epithelial,A,Cervix,24,Live/Dead,"Calcein AM, Ethidium homodimer-1",cell membrane integrity,58.08967,N,N,N,2012,65,10.1007/s10856-012-4716-1,1599
QDs,I,,6,0.84,,Caco-2,L,H,,Epithelial,A,Colon,24,MTT,tetrazolium salt,cell metabolic activity,103.432846,N,N,N,2008,66,10.1186/1477-3155-6-11,1600
QDs,I,,6,4.2,,Caco-2,L,H,,Epithelial,A,Colon,24,MTT,tetrazolium salt,cell metabolic activity,90.697075,N,N,N,2008,66,10.1186/1477-3155-6-11,1601
QDs,I,,6,21,,Caco-2,L,H,,Epithelial,A,Colon,24,MTT,tetrazolium salt,cell metabolic activity,87.85603,N,N,N,2008,66,10.1186/1477-3155-6-11,1602
QDs,I,,6,105,,Caco-2,L,H,,Epithelial,A,Colon,24,MTT,tetrazolium salt,cell metabolic activity,88.31259,N,N,N,2008,66,10.1186/1477-3155-6-11,1603
QDs,I,SGF,6,0.84,,Caco-2,L,H,,Epithelial,A,Colon,24,MTT,tetrazolium salt,cell metabolic activity,70.73299,N,N,N,2008,66,10.1186/1477-3155-6-11,1604
QDs,I,SGF,6,4.2,,Caco-2,L,H,,Epithelial,A,Colon,24,MTT,tetrazolium salt,cell metabolic activity,53.14136,N,N,N,2008,66,10.1186/1477-3155-6-11,1605
QDs,I,,2.5,25,,Caco-2,L,H,,Epithelial,A,Colon,24,MTT,tetrazolium salt,cell metabolic activity,85.078125,N,N,N,2008,66,10.1186/1477-3155-6-11,1606
QDs,I,,2.5,50,,Caco-2,L,H,,Epithelial,A,Colon,24,MTT,tetrazolium salt,cell metabolic activity,80.625,N,N,N,2008,66,10.1186/1477-3155-6-11,1607
QDs,I,,2.5,100,,Caco-2,L,H,,Epithelial,A,Colon,24,MTT,tetrazolium salt,cell metabolic activity,88.59375,N,N,N,2008,66,10.1186/1477-3155-6-11,1608
QDs,I,,2.5,200,,Caco-2,L,H,,Epithelial,A,Colon,24,MTT,tetrazolium salt,cell metabolic activity,28.828125,N,N,N,2008,66,10.1186/1477-3155-6-11,1609
QDs,I,SGF,2.5,12.5,,Caco-2,L,H,,Epithelial,A,Colon,24,MTT,tetrazolium salt,cell metabolic activity,114.296875,N,N,N,2008,66,10.1186/1477-3155-6-11,1610
QDs,I,SGF,2.5,25,,Caco-2,L,H,,Epithelial,A,Colon,24,MTT,tetrazolium salt,cell metabolic activity,105,N,N,N,2008,66,10.1186/1477-3155-6-11,1611
QDs,I,SGF,2.5,50,,Caco-2,L,H,,Epithelial,A,Colon,24,MTT,tetrazolium salt,cell metabolic activity,76.015625,N,N,N,2008,66,10.1186/1477-3155-6-11,1612
QDs,I,,1.5,25,,Caco-2,L,H,,Epithelial,A,Colon,24,MTT,tetrazolium salt,cell metabolic activity,73.59375,N,N,N,2008,66,10.1186/1477-3155-6-11,1613
QDs,I,,1.5,50,,Caco-2,L,H,,Epithelial,A,Colon,24,MTT,tetrazolium salt,cell metabolic activity,32.109375,N,N,N,2008,66,10.1186/1477-3155-6-11,1614
QDs,I,,1.5,100,,Caco-2,L,H,,Epithelial,A,Colon,24,MTT,tetrazolium salt,cell metabolic activity,24.609375,N,N,N,2008,66,10.1186/1477-3155-6-11,1615
QDs,I,,1.5,200,,Caco-2,L,H,,Epithelial,A,Colon,24,MTT,tetrazolium salt,cell metabolic activity,5.859375,N,N,N,2008,66,10.1186/1477-3155-6-11,1616
QDs,I,SGF,1.5,12.5,,Caco-2,L,H,,Epithelial,A,Colon,24,MTT,tetrazolium salt,cell metabolic activity,106.09375,N,N,N,2008,66,10.1186/1477-3155-6-11,1617
QDs,I,SGF,1.5,25,,Caco-2,L,H,,Epithelial,A,Colon,24,MTT,tetrazolium salt,cell metabolic activity,88.59375,N,N,N,2008,66,10.1186/1477-3155-6-11,1618
QDs,I,SGF,1.5,50,,Caco-2,L,H,,Epithelial,A,Colon,24,MTT,tetrazolium salt,cell metabolic activity,78.75,N,N,N,2008,66,10.1186/1477-3155-6-11,1619
QDs,I,,1.4,25,,Caco-2,L,H,,Epithelial,A,Colon,24,MTT,tetrazolium salt,cell metabolic activity,4.921875,N,N,N,2008,66,10.1186/1477-3155-6-11,1620
QDs,I,,1.4,50,,Caco-2,L,H,,Epithelial,A,Colon,24,MTT,tetrazolium salt,cell metabolic activity,4.921875,N,N,N,2008,66,10.1186/1477-3155-6-11,1621
QDs,I,,1.4,100,,Caco-2,L,H,,Epithelial,A,Colon,24,MTT,tetrazolium salt,cell metabolic activity,2.578125,N,N,N,2008,66,10.1186/1477-3155-6-11,1622
