Repository: ammar257ammar/RDFied-datasets

## Nano toxicity RDFied datasets

This repository contains datasets published as supplementary materials for nano toxicity related literature.

In each dataset folder, a folder names "rdf" contains the output RDF generated from the RML mapping.

## Other formats

The redland `rapper` tool can be used to convert the output to Turtle, e.g.:

```shell
rapper -i ntriples -o turtle mo-cytotoxicity-metadata.nq > mo-cytotoxicity-metadata.ttl
```

You can use namespaces in the Turtle with this `rapper` option `-f 'xmlns:prov="http://www.w3.org/ns/prov#"'`
and repeat that `-f` option once for each namespace you want to define.

File: 05-meta-cytotoxicity/nn8b07562_si_001.xlsx.csv (part 8 of 13)
nanoparticle,type_organic_inorganic,coat,diameter,dose,zeta_potential,cell_line,cell_line_or_primary,human_or_animal,animal_species,cell_morphology,cell_age_embryonic_or_adult,cell_organ_or_tissue,exposure_time,test_assay,test_indicator,biochemical_metric,cell_viability,inference_checked_y_n,colloidal_stability_checked_y_n,positive_control_y_n,publication_year,particle_id,reference_doi,row_num
QDs,I,,1.4,200,,Caco-2,L,H,,Epithelial,A,Colon,24,MTT,tetrazolium salt,cell metabolic activity,3.984375,N,N,N,2008,66,10.1186/1477-3155-6-11,1623
QDs,I,SGF,1.4,12.5,,Caco-2,L,H,,Epithelial,A,Colon,24,MTT,tetrazolium salt,cell metabolic activity,105.546875,N,N,N,2008,66,10.1186/1477-3155-6-11,1624
QDs,I,SGF,1.4,25,,Caco-2,L,H,,Epithelial,A,Colon,24,MTT,tetrazolium salt,cell metabolic activity,67.265625,N,N,N,2008,66,10.1186/1477-3155-6-11,1625
QDs,I,SGF,1.4,50,,Caco-2,L,H,,Epithelial,A,Colon,24,MTT,tetrazolium salt,cell metabolic activity,63.4375,N,N,N,2008,66,10.1186/1477-3155-6-11,1626
QDs,I,,25,0.01,,SK-BR-3,L,H,,Epithelial,A,Breast,24,Live/Dead,"Calcein AM, Ethidium homodimer-1",cell membrane integrity,98.2446232,N,N,N,2006,67,10.1002/smll.200600218,1627
QDs,I,,25,0.025,,SK-BR-3,L,H,,Epithelial,A,Breast,24,Live/Dead,"Calcein AM, Ethidium homodimer-1",cell membrane integrity,91.873743,N,N,N,2006,67,10.1002/smll.200600218,1628
QDs,I,,25,0.05,,SK-BR-3,L,H,,Epithelial,A,Breast,24,Live/Dead,"Calcein AM, Ethidium homodimer-1",cell membrane integrity,78.410955,N,N,N,2006,67,10.1002/smll.200600218,1629
QDs,I,,25,0.1,,SK-BR-3,L,H,,Epithelial,A,Breast,24,Live/Dead,"Calcein AM, Ethidium homodimer-1",cell membrane integrity,15.895096,N,N,N,2006,67,10.1002/smll.200600218,1630
QDs,I,,25,0.15,,SK-BR-3,L,H,,Epithelial,A,Breast,24,Live/Dead,"Calcein AM, Ethidium homodimer-1",cell membrane integrity,0.355095,N,N,N,2006,67,10.1002/smll.200600218,1631
QDs,I,PEG,30,0.01,,SK-BR-3,L,H,,Epithelial,A,Breast,24,Live/Dead,"Calcein AM, Ethidium homodimer-1",cell membrane integrity,97.8887513,N,N,N,2006,67,10.1002/smll.200600218,1632
QDs,I,PEG,30,0.025,,SK-BR-3,L,H,,Epithelial,A,Breast,24,Live/Dead,"Calcein AM, Ethidium homodimer-1",cell membrane integrity,95.4324617,N,N,N,2006,67,10.1002/smll.200600218,1633
QDs,I,PEG,30,0.05,,SK-BR-3,L,H,,Epithelial,A,Breast,24,Live/Dead,"Calcein AM, Ethidium homodimer-1",cell membrane integrity,90.154727,N,N,N,2006,67,10.1002/smll.200600218,1634
QDs,I,PEG,30,0.1,,SK-BR-3,L,H,,Epithelial,A,Breast,24,Live/Dead,"Calcein AM, Ethidium homodimer-1",cell membrane integrity,87.425344,N,N,N,2006,67,10.1002/smll.200600218,1635
QDs,I,PEG,30,0.15,,SK-BR-3,L,H,,Epithelial,A,Breast,24,Live/Dead,"Calcein AM, Ethidium homodimer-1",cell membrane integrity,66.190624,N,N,N,2006,67,10.1002/smll.200600218,1636
QDs,I,PEG,37,0.01,,SK-BR-3,L,H,,Epithelial,A,Breast,24,Live/Dead,"Calcein AM, Ethidium homodimer-1",cell membrane integrity,98.956367,N,N,N,2006,67,10.1002/smll.200600218,1637
QDs,I,PEG,37,0.025,,SK-BR-3,L,H,,Epithelial,A,Breast,24,Live/Dead,"Calcein AM, Ethidium homodimer-1",cell membrane integrity,97.9251122,N,N,N,2006,67,10.1002/smll.200600218,1638
QDs,I,PEG,37,0.05,,SK-BR-3,L,H,,Epithelial,A,Breast,24,Live/Dead,"Calcein AM, Ethidium homodimer-1",cell membrane integrity,94.4251895,N,N,N,2006,67,10.1002/smll.200600218,1639
QDs,I,PEG,37,0.1,,SK-BR-3,L,H,,Epithelial,A,Breast,24,Live/Dead,"Calcein AM, Ethidium homodimer-1",cell membrane integrity,95.253752,N,N,N,2006,67,10.1002/smll.200600218,1640
QDs,I,PEG,37,0.15,,SK-BR-3,L,H,,Epithelial,A,Breast,24,Live/Dead,"Calcein AM, Ethidium homodimer-1",cell membrane integrity,80.071175,N,N,N,2006,67,10.1002/smll.200600218,1641
QDs,I,TGA-gelatine,14.3,0.001,-29,PC12,L,A,Rat,Irregular,A,Adrenal gland,7,ApoTox-Glo™ Triplex,Caspase-Glo® 3/7 Reagent,protease activity,95.846375,Y,N,N,2012,68,10.1186/1477-3155-10-4,1642
QDs,I,TGA-gelatine,14.3,0.001,-29,PC12,L,A,Rat,Irregular,A,Adrenal gland,12,ApoTox-Glo™ Triplex,Caspase-Glo® 3/7 Reagent,protease activity,99.69652,Y,N,N,2012,68,10.1186/1477-3155-10-4,1643
QDs,I,TGA-gelatine,14.3,0.001,-29,PC12,L,A,Rat,Irregular,A,Adrenal gland,17,ApoTox-Glo™ Triplex,Caspase-Glo® 3/7 Reagent,protease activity,98.71747,Y,N,N,2012,68,10.1186/1477-3155-10-4,1644
QDs,I,TGA-gelatine,14.3,0.001,-29,PC12,L,A,Rat,Irregular,A,Adrenal gland,10,MTT,tetrazolium salt,cell metabolic activity,95.61753,Y,N,N,2012,68,10.1186/1477-3155-10-4,1645
QDs,I,TGA-gelatine,14.3,0.001,-29,PC12,L,A,Rat,Irregular,A,Adrenal gland,16,MTT,tetrazolium salt,cell metabolic activity,98.40637,Y,N,N,2012,68,10.1186/1477-3155-10-4,1646
QDs,I,TGA,11.7,0.001,-30,PC12,L,A,Rat,Irregular,A,Adrenal gland,7,ApoTox-Glo™ Triplex,Caspase-Glo® 3/7 Reagent,protease activity,61.011944,Y,N,N,2012,68,10.1186/1477-3155-10-4,1647
QDs,I,TGA,11.7,0.001,-30,PC12,L,A,Rat,Irregular,A,Adrenal gland,12,ApoTox-Glo™ Triplex,Caspase-Glo® 3/7 Reagent,protease activity,55.09712,Y,N,N,2012,68,10.1186/1477-3155-10-4,1648
QDs,I,TGA,11.7,0.001,-30,PC12,L,A,Rat,Irregular,A,Adrenal gland,17,ApoTox-Glo™ Triplex,Caspase-Glo® 3/7 Reagent,protease activity,26.817928,Y,N,N,2012,68,10.1186/1477-3155-10-4,1649
QDs,I,TGA,11.7,0.001,-30,PC12,L,A,Rat,Irregular,A,Adrenal gland,10,MTT,tetrazolium salt,cell metabolic activity,75.69721,Y,N,N,2012,68,10.1186/1477-3155-10-4,1650
QDs,I,TGA,11.7,0.001,-30,PC12,L,A,Rat,Irregular,A,Adrenal gland,16,MTT,tetrazolium salt,cell metabolic activity,49.003983,Y,N,N,2012,68,10.1186/1477-3155-10-4,1651
QDs,I,TGA-gelatine,5.3,0.001,-42,PC12,L,A,Rat,Irregular,A,Adrenal gland,7,ApoTox-Glo™ Triplex,Caspase-Glo® 3/7 Reagent,protease activity,64.64042,Y,N,N,2012,68,10.1186/1477-3155-10-4,1652
QDs,I,TGA-gelatine,5.3,0.001,-42,PC12,L,A,Rat,Irregular,A,Adrenal gland,12,ApoTox-Glo™ Triplex,Caspase-Glo® 3/7 Reagent,protease activity,88.168106,Y,N,N,2012,68,10.1186/1477-3155-10-4,1653
QDs,I,TGA-gelatine,5.3,0.001,-42,PC12,L,A,Rat,Irregular,A,Adrenal gland,17,ApoTox-Glo™ Triplex,Caspase-Glo® 3/7 Reagent,protease activity,53.360455,Y,N,N,2012,68,10.1186/1477-3155-10-4,1654
QDs,I,TGA-gelatine,5.3,0.001,-42,PC12,L,A,Rat,Irregular,A,Adrenal gland,10,MTT,tetrazolium salt,cell metabolic activity,88.44621,Y,N,N,2012,68,10.1186/1477-3155-10-4,1655
QDs,I,TGA-gelatine,5.3,0.001,-42,PC12,L,A,Rat,Irregular,A,Adrenal gland,16,MTT,tetrazolium salt,cell metabolic activity,91.63347,Y,N,N,2012,68,10.1186/1477-3155-10-4,1656
QDs,I,TGA,3.6,0.001,-27,PC12,L,A,Rat,Irregular,A,Adrenal gland,7,ApoTox-Glo™ Triplex,Caspase-Glo® 3/7 Reagent,protease activity,54.281517,Y,N,N,2012,68,10.1186/1477-3155-10-4,1657
QDs,I,TGA,3.6,0.001,-27,PC12,L,A,Rat,Irregular,A,Adrenal gland,12,ApoTox-Glo™ Triplex,Caspase-Glo® 3/7 Reagent,protease activity,29.97576,Y,N,N,2012,68,10.1186/1477-3155-10-4,1658
QDs,I,TGA,3.6,0.001,-27,PC12,L,A,Rat,Irregular,A,Adrenal gland,17,ApoTox-Glo™ Triplex,Caspase-Glo® 3/7 Reagent,protease activity,20.941936,Y,N,N,2012,68,10.1186/1477-3155-10-4,1659
QDs,I,TGA,3.6,0.001,-27,PC12,L,A,Rat,Irregular,A,Adrenal gland,10,MTT,tetrazolium salt,cell metabolic activity,63.346615,Y,N,N,2012,68,10.1186/1477-3155-10-4,1660
QDs,I,TGA,3.6,0.001,-27,PC12,L,A,Rat,Irregular,A,Adrenal gland,16,MTT,tetrazolium salt,cell metabolic activity,41.83267,Y,N,N,2012,68,10.1186/1477-3155-10-4,1661
SiO2,I,,14,0.0006542023702,,RAW 264.7,L,A,Mouse,Monocyte/Macrophage,A,Blood,24,WST-1,tetrazolium salt,cell metabolic activity,111.00218,Y,N,Y,2012,69,10.1016/j.tiv.2011.12.006,1662
SiO2,I,,14,0.003271011851,,RAW 264.7,L,A,Mouse,Monocyte/Macrophage,A,Blood,24,WST-1,tetrazolium salt,cell metabolic activity,127.95955,Y,N,Y,2012,69,10.1016/j.tiv.2011.12.006,1663
SiO2,I,,14,0.006542023702,,RAW 264.7,L,A,Mouse,Monocyte/Macrophage,A,Blood,24,WST-1,tetrazolium salt,cell metabolic activity,107.182915,Y,N,Y,2012,69,10.1016/j.tiv.2011.12.006,1664
SiO2,I,,14,0.02616809481,,RAW 264.7,L,A,Mouse,Monocyte/Macrophage,A,Blood,24,WST-1,tetrazolium salt,cell metabolic activity,75.0876,Y,N,Y,2012,69,10.1016/j.tiv.2011.12.006,1665
SiO2,I,,14,0.05233618961,,RAW 264.7,L,A,Mouse,Monocyte/Macrophage,A,Blood,24,WST-1,tetrazolium salt,cell metabolic activity,64.68624,Y,N,Y,2012,69,10.1016/j.tiv.2011.12.006,1666
SiO2,I,,14,0.0006542023702,,RAW 264.7,L,A,Mouse,Monocyte/Macrophage,A,Blood,24,LDH,LDH activity assay kit,LDH leakage,20.221264,Y,N,Y,2012,69,10.1016/j.tiv.2011.12.006,1667
SiO2,I,,14,0.003271011851,,RAW 264.7,L,A,Mouse,Monocyte/Macrophage,A,Blood,24,LDH,LDH activity assay kit,LDH leakage,22.880486,Y,N,Y,2012,69,10.1016/j.tiv.2011.12.006,1668
SiO2,I,,14,0.006542023702,,RAW 264.7,L,A,Mouse,Monocyte/Macrophage,A,Blood,24,LDH,LDH activity assay kit,LDH leakage,33.116215,Y,N,Y,2012,69,10.1016/j.tiv.2011.12.006,1669
SiO2,I,,14,0.02616809481,,RAW 264.7,L,A,Mouse,Monocyte/Macrophage,A,Blood,24,LDH,LDH activity assay kit,LDH leakage,40.700413,Y,N,Y,2012,69,10.1016/j.tiv.2011.12.006,1670
SiO2,I,,14,0.05233618961,,RAW 264.7,L,A,Mouse,Monocyte/Macrophage,A,Blood,24,LDH,LDH activity assay kit,LDH leakage,41.845173,Y,N,Y,2012,69,10.1016/j.tiv.2011.12.006,1671
SiO2,I,,96,0.00005410672573,-11,Caco-2,L,H,,Epithelial,A,Colon,24,Live/Dead,Sytox Red,cell membrane integrity,100,N,Y,Y,2013,70,10.1021/tx400231u,1672
SiO2,I,,96,0.00005410672573,-11,Caco-2,L,H,,Epithelial,A,Colon,24,Live/Dead,Annexin V,cell membrane integrity,100,N,Y,Y,2013,70,10.1021/tx400231u,1673
SiO2,I,,96,0.00005410672573,-11,Caco-2,L,H,,Epithelial,A,Colon,24,LDH,LDH activity assay kit,LDH leakage,105.3684,N,Y,Y,2013,70,10.1021/tx400231u,1674
SiO2,I,,96,0.00005410672573,-11,Caco-2,L,H,,Epithelial,A,Colon,24,MTT,LDH activity assay kit,cell metabolic activity,106.995285,N,Y,Y,2013,70,10.1021/tx400231u,1675
SiO2,I,Digestive enzymes,96,0.00005410672573,-11,Caco-2,L,H,,Epithelial,A,Colon,24,Live/Dead,Sytox Red,cell membrane integrity,100.50429,N,Y,Y,2013,70,10.1021/tx400231u,1676
SiO2,I,Digestive enzymes,96,0.00005410672573,-11,Caco-2,L,H,,Epithelial,A,Colon,24,Live/Dead,Annexin V,cell membrane integrity,100,N,Y,Y,2013,70,10.1021/tx400231u,1677
SiO2,I,Digestive enzymes,96,0.00005410672573,-11,Caco-2,L,H,,Epithelial,A,Colon,24,MTT,tetrazolium salt,cell metabolic activity,96.585365,N,Y,Y,2013,70,10.1021/tx400231u,1678
SiO2,I,,598.2,0.000001677208249,87,primary tissue Macrophage,P,H,,Macrophage,A,lung,24,Vialight,luciferase,ATP content,68.14815,N,Y,N,2013,71,10.1021/nn304439f,1679
SiO2,I,,598.2,0.0000004193020624,87,primary tissue Macrophage,P,H,,Macrophage,A,lung,24,Vialight,luciferase,ATP content,115.55556,N,Y,N,2013,71,10.1021/nn304439f,1680
SiO2,I,,598.2,0.000001677208249,87,primary alveolar Macrophage,P,H,,Macrophage,A,lung,24,Vialight,luciferase,ATP content,69.92593,N,Y,N,2013,71,10.1021/nn304439f,1681
SiO2,I,,598.2,0.0000004193020624,87,primary alveolar Macrophage,P,H,,Macrophage,A,lung,24,Vialight,luciferase,ATP content,87.703705,N,Y,N,2013,71,10.1021/nn304439f,1682
SiO2,I,,598.2,0.000002795347082,87,primary alveolar Epithelial cells,P,H,,Epithelial,A,lung,24,Vialight,luciferase,ATP content,82.025314,N,Y,N,2013,71,10.1021/nn304439f,1683
SiO2,I,,598.2,0.000001677208249,87,RAW 264.7,L,A,Mouse,Monocyte/Macrophage,A,Blood,24,Vialight,luciferase,ATP content,44.397907,N,Y,N,2013,71,10.1021/nn304439f,1684
SiO2,I,,598.2,0.0000004193020624,87,RAW 264.7,L,A,Mouse,Monocyte/Macrophage,A,Blood,24,Vialight,luciferase,ATP content,62.827225,N,Y,N,2013,71,10.1021/nn304439f,1685
SiO2,I,,598.2,0.000001677208249,87,A549,L,H,,Epithelial,A,Lung,24,Vialight,luciferase,ATP content,104.242424,N,Y,N,2013,71,10.1021/nn304439f,1686
SiO2,I,,598.2,0.0000004193020624,87,A549,L,H,,Epithelial,A,Lung,24,Vialight,luciferase,ATP content,121.21212,N,Y,N,2013,71,10.1021/nn304439f,1687
SiO2,I,,240,0.00002597122835,58,primary tissue Macrophage,P,H,,Macrophage,A,lung,24,Vialight,luciferase,ATP content,108.44444,N,Y,N,2013,71,10.1021/nn304439f,1688
SiO2,I,,240,0.000006492807088,58,primary tissue Macrophage,P,H,,Macrophage,A,lung,24,Vialight,luciferase,ATP content,142.22223,N,Y,N,2013,71,10.1021/nn304439f,1689
SiO2,I,,240,0.00002597122835,58,primary alveolar Macrophage,P,H,,Macrophage,A,lung,24,Vialight,luciferase,ATP content,87.111115,N,Y,N,2013,71,10.1021/nn304439f,1690
SiO2,I,,240,0.000006492807088,58,primary alveolar Macrophage,P,H,,Macrophage,A,lung,24,Vialight,luciferase,ATP content,104.888885,N,Y,N,2013,71,10.1021/nn304439f,1691
SiO2,I,,240,0.00004328538059,58,primary alveolar Epithelial cells,P,H,,Epithelial,A,lung,24,Vialight,luciferase,ATP content,87.08861,N,Y,N,2013,71,10.1021/nn304439f,1692
SiO2,I,,240,0.00002597122835,58,RAW 264.7,L,A,Mouse,Monocyte/Macrophage,A,Blood,24,Vialight,luciferase,ATP content,76.23037,N,Y,N,2013,71,10.1021/nn304439f,1693
SiO2,I,,240,0.00002597122835,58,A549,L,H,,Epithelial,A,Lung,24,Vialight,luciferase,ATP content,113.93939,N,Y,N,2013,71,10.1021/nn304439f,1694
SiO2,I,,240,0.000006492807088,58,A549,L,H,,Epithelial,A,Lung,24,Vialight,luciferase,ATP content,112.323235,N,Y,N,2013,71,10.1021/nn304439f,1695
SiO2,I,,369,0.000007145738474,79,primary tissue Macrophage,P,H,,Macrophage,A,lung,24,Vialight,luciferase,ATP content,3.5555556,N,Y,N,2013,71,10.1021/nn304439f,1696
SiO2,I,,369,0.000001786434618,79,primary tissue Macrophage,P,H,,Macrophage,A,lung,24,Vialight,luciferase,ATP content,121.77778,N,Y,N,2013,71,10.1021/nn304439f,1697
SiO2,I,,369,0.000007145738474,79,primary alveolar Macrophage,P,H,,Macrophage,A,lung,24,Vialight,luciferase,ATP content,34.666668,N,Y,N,2013,71,10.1021/nn304439f,1698
SiO2,I,,369,0.000001786434618,79,primary alveolar Macrophage,P,H,,Macrophage,A,lung,24,Vialight,luciferase,ATP content,95.111115,N,Y,N,2013,71,10.1021/nn304439f,1699
SiO2,I,,369,0.00001190956412,79,primary alveolar epithelial cells,P,H,,Epithelial,A,lung,24,Vialight,luciferase,ATP content,87.08861,N,Y,N,2013,71,10.1021/nn304439f,1700
SiO2,I,,369,0.000001786434618,79,RAW 264.7,L,A,Mouse,Monocyte/Macrophage,A,Blood,24,Vialight,luciferase,ATP content,77.90576,N,Y,N,2013,71,10.1021/nn304439f,1701
SiO2,I,,369,0.000007145738474,79,RAW 264.7,L,A,Mouse,Monocyte/Macrophage,A,Blood,24,Vialight,luciferase,ATP content,32.67016,N,Y,N,2013,71,10.1021/nn304439f,1702
SiO2,I,,369,0.000001786434618,79,RAW 264.7,L,A,Mouse,Monocyte/Macrophage,A,Blood,24,Vialight,luciferase,ATP content,59.47644,N,Y,N,2013,71,10.1021/nn304439f,1703
SiO2,I,,369,0.000007145738474,79,A549,L,H,,Epithelial,A,Lung,24,Vialight,luciferase,ATP content,96.969696,N,Y,N,2013,71,10.1021/nn304439f,1704
SiO2,I,,369,0.000001786434618,79,A549,L,H,,Epithelial,A,Lung,24,Vialight,luciferase,ATP content,123.63636,N,Y,N,2013,71,10.1021/nn304439f,1705
SiO2,I,,29.5,0.0008857119704,,Caco-2,L,H,,Epithelial,A,Colon,4,Vialight,luciferase,ATP content,103.35135,Y,Y,Y,2008,72,10.1080/17435390802513204,1706
SiO2,I,,29.5,0.001817863777,,Caco-2,L,H,,Epithelial,A,Colon,4,Vialight,luciferase,ATP content,103.35135,Y,Y,Y,2008,72,10.1080/17435390802513204,1707
SiO2,I,,29.5,0.003620872394,,Caco-2,L,H,,Epithelial,A,Colon,4,Vialight,luciferase,ATP content,104,Y,Y,Y,2008,72,10.1080/17435390802513204,1708
SiO2,I,,29.5,0.007295458929,,Caco-2,L,H,,Epithelial,A,Colon,4,Vialight,luciferase,ATP content,100.54054,Y,Y,Y,2008,72,10.1080/17435390802513204,1709
SiO2,I,,29.5,0.01453130152,,Caco-2,L,H,,Epithelial,A,Colon,4,Vialight,luciferase,ATP content,88.64865,Y,Y,Y,2008,72,10.1080/17435390802513204,1710
SiO2,I,,29.5,0.02894385517,,Caco-2,L,H,,Epithelial,A,Colon,4,Vialight,luciferase,ATP content,39.783783,Y,Y,Y,2008,72,10.1080/17435390802513204,1711
SiO2,I,,29.5,0.05831708019,,Caco-2,L,H,,Epithelial,A,Colon,4,Vialight,luciferase,ATP content,16.864864,Y,Y,Y,2008,72,10.1080/17435390802513204,1712
SiO2,I,,29.5,0.11615761,,Caco-2,L,H,,Epithelial,A,Colon,4,Vialight,luciferase,ATP content,12.972973,Y,Y,Y,2008,72,10.1080/17435390802513204,1713
SiO2,I,,29.5,0.2330820975,,Caco-2,L,H,,Epithelial,A,Colon,4,Vialight,luciferase,ATP content,15.351352,Y,Y,Y,2008,72,10.1080/17435390802513204,1714
SiO2,I,,13,0.5447219856,-27,RAW 264.7,L,A,Mouse,Monocyte/Macrophage,A,Blood,24,CellTiter-Blue,Alamar blue,cell metabolic activity,107.19556,Y,Y,Y,2012,73,10.5402/2012/454072,1715
SiO2,I,,13,5.447219856,-27,RAW 264.7,L,A,Mouse,Monocyte/Macrophage,A,Blood,24,CellTiter-Blue,Alamar blue,cell metabolic activity,100.594604,Y,Y,Y,2012,73,10.5402/2012/454072,1716
SiO2,I,,13,54.47219856,-27,RAW 264.7,L,A,Mouse,Monocyte/Macrophage,A,Blood,24,CellTiter-Blue,Alamar blue,cell metabolic activity,69.8427,Y,Y,Y,2012,73,10.5402/2012/454072,1717
SiO2,I,,13,544.7219856,-27,RAW 264.7,L,A,Mouse,Monocyte/Macrophage,A,Blood,24,CellTiter-Blue,Alamar blue,cell metabolic activity,22.485416,Y,Y,Y,2012,73,10.5402/2012/454072,1718
SiO2,I,,13,0.5447219856,-27,RAW 264.7,L,A,Mouse,Monocyte/Macrophage,A,Blood,24,XTT,tetrazolium salt,cell metabolic activity,123.07841,Y,Y,Y,2012,73,10.5402/2012/454072,1719
SiO2,I,,13,5.447219856,-27,RAW 264.7,L,A,Mouse,Monocyte/Macrophage,A,Blood,24,XTT,tetrazolium salt,cell metabolic activity,114.21652,Y,Y,Y,2012,73,10.5402/2012/454072,1720
SiO2,I,,13,54.47219856,-27,RAW 264.7,L,A,Mouse,Monocyte/Macrophage,A,Blood,24,XTT,tetrazolium salt,cell metabolic activity,82.70829,Y,Y,Y,2012,73,10.5402/2012/454072,1721
SiO2,I,,13,544.7219856,-27,RAW 264.7,L,A,Mouse,Monocyte/Macrophage,A,Blood,24,XTT,tetrazolium salt,cell metabolic activity,24.78658,Y,Y,Y,2012,73,10.5402/2012/454072,1722
SiO2,I,,13,0.5447219856,-27,RAW 264.7,L,A,Mouse,Monocyte/Macrophage,A,Blood,24,LDH,LDH activity assay kit,LDH leakage,3.1170294,Y,Y,Y,2012,73,10.5402/2012/454072,1723
SiO2,I,,13,5.447219856,-27,RAW 264.7,L,A,Mouse,Monocyte/Macrophage,A,Blood,24,LDH,LDH activity assay kit,LDH leakage,5.5710664,Y,Y,Y,2012,73,10.5402/2012/454072,1724
SiO2,I,,13,54.47219856,-27,RAW 264.7,L,A,Mouse,Monocyte/Macrophage,A,Blood,24,LDH,LDH activity assay kit,LDH leakage,22.366335,Y,Y,Y,2012,73,10.5402/2012/454072,1725
SiO2,I,,13,544.7219856,-27,RAW 264.7,L,A,Mouse,Monocyte/Macrophage,A,Blood,24,LDH,LDH activity assay kit,LDH leakage,70.10661,Y,Y,Y,2012,73,10.5402/2012/454072,1726
SiO2,I,,13,0.5447219856,-27,RAW 264.7,L,A,Mouse,Monocyte/Macrophage,A,Blood,24,Live/Dead,Propidium iodide,cell membrane integrity,95.226295,Y,Y,Y,2012,73,10.5402/2012/454072,1727
SiO2,I,,13,5.447219856,-27,RAW 264.7,L,A,Mouse,Monocyte/Macrophage,A,Blood,24,Live/Dead,Propidium iodide,cell membrane integrity,85.60647,Y,Y,Y,2012,73,10.5402/2012/454072,1728
SiO2,I,,13,54.47219856,-27,RAW 264.7,L,A,Mouse,Monocyte/Macrophage,A,Blood,24,Live/Dead,Propidium iodide,cell membrane integrity,69.19419,Y,Y,Y,2012,73,10.5402/2012/454072,1729
SiO2,I,,13,544.7219856,-27,RAW 264.7,L,A,Mouse,Monocyte/Macrophage,A,Blood,24,Live/Dead,Propidium iodide,cell membrane integrity,9.763044,Y,Y,Y,2012,73,10.5402/2012/454072,1730
SiO2,I,,13,0.5447219856,-27,RAW 264.7,L,A,Mouse,Monocyte/Macrophage,A,Blood,24,Live/Dead,calcein AM,cell membrane integrity,93.752266,Y,Y,Y,2012,73,10.5402/2012/454072,1731
SiO2,I,,13,5.447219856,-27,RAW 264.7,L,A,Mouse,Monocyte/Macrophage,A,Blood,24,Live/Dead,calcein AM,cell membrane integrity,91.6796,Y,Y,Y,2012,73,10.5402/2012/454072,1732
SiO2,I,,13,54.47219856,-27,RAW 264.7,L,A,Mouse,Monocyte/Macrophage,A,Blood,24,Live/Dead,calcein AM,cell membrane integrity,71.492134,Y,Y,Y,2012,73,10.5402/2012/454072,1733
SiO2,I,,13,544.7219856,-27,RAW 264.7,L,A,Mouse,Monocyte/Macrophage,A,Blood,24,Live/Dead,calcein AM,cell membrane integrity,45.270145,Y,Y,Y,2012,73,10.5402/2012/454072,1734
SiO2,I,,25,0.0000025,30,HUVEC,P,H,,Endothelial,E,Umbilical cord,48,Alamar blue,Alamar blue,cell metabolic activity,108.29269,N,Y,N,2014,74,10.1007/s11051-013-2229-6,1735
SiO2,I,,25,0.000025,30,HUVEC,P,H,,Endothelial,E,Umbilical cord,48,Alamar blue,Alamar blue,cell metabolic activity,103.414635,N,Y,N,2014,74,10.1007/s11051-013-2229-6,1736
SiO2,I,,25,0.00025,30,HUVEC,P,H,,Endothelial,E,Umbilical cord,48,Alamar blue,Alamar blue,cell metabolic activity,109.268295,N,Y,N,2014,74,10.1007/s11051-013-2229-6,1737
SiO2,I,,25,0.0025,30,HUVEC,P,H,,Endothelial,E,Umbilical cord,48,Alamar blue,Alamar blue,cell metabolic activity,107.31707,N,Y,N,2014,74,10.1007/s11051-013-2229-6,1738
SiO2,I,,25,0.0000025,30,HUVEC,P,H,,Endothelial,E,Umbilical cord,96,Alamar blue,Alamar blue,cell metabolic activity,104.51613,N,Y,N,2014,74,10.1007/s11051-013-2229-6,1739
SiO2,I,,25,0.000025,30,HUVEC,P,H,,Endothelial,E,Umbilical cord,96,Alamar blue,Alamar blue,cell metabolic activity,112.90323,N,Y,N,2014,74,10.1007/s11051-013-2229-6,1740
SiO2,I,,25,0.00025,30,HUVEC,P,H,,Endothelial,E,Umbilical cord,96,Alamar blue,Alamar blue,cell metabolic activity,112.90323,N,Y,N,2014,74,10.1007/s11051-013-2229-6,1741
SiO2,I,,25,0.0025,30,HUVEC,P,H,,Endothelial,E,Umbilical cord,96,Alamar blue,Alamar blue,cell metabolic activity,105.80645,N,Y,N,2014,74,10.1007/s11051-013-2229-6,1742
SiO2,I,,25,0.0025,30,HUVEC,P,H,,Endothelial,E,Umbilical cord,96,LDH,LDH activity assay kit,LDH leakage,98.4127197,N,Y,N,2014,74,10.1007/s11051-013-2229-6,1743
SiO2,I,,60,0.0000025,32,HUVEC,P,H,,Endothelial,E,Umbilical cord,48,Alamar blue,Alamar blue,cell metabolic activity,108.29269,N,Y,N,2014,74,10.1007/s11051-013-2229-6,1744
SiO2,I,,60,0.000025,32,HUVEC,P,H,,Endothelial,E,Umbilical cord,48,Alamar blue,Alamar blue,cell metabolic activity,110.243904,N,Y,N,2014,74,10.1007/s11051-013-2229-6,1745
SiO2,I,,60,0.00025,32,HUVEC,P,H,,Endothelial,E,Umbilical cord,48,Alamar blue,Alamar blue,cell metabolic activity,105.36585,N,Y,N,2014,74,10.1007/s11051-013-2229-6,1746
SiO2,I,,60,0.0025,32,HUVEC,P,H,,Endothelial,E,Umbilical cord,48,Alamar blue,Alamar blue,cell metabolic activity,109.268295,N,Y,N,2014,74,10.1007/s11051-013-2229-6,1747
SiO2,I,,60,0.0000025,32,HUVEC,P,H,,Endothelial,E,Umbilical cord,96,Alamar blue,Alamar blue,cell metabolic activity,100.645164,N,Y,N,2014,74,10.1007/s11051-013-2229-6,1748
SiO2,I,,60,0.000025,32,HUVEC,P,H,,Endothelial,E,Umbilical cord,96,Alamar blue,Alamar blue,cell metabolic activity,98.064514,N,Y,N,2014,74,10.1007/s11051-013-2229-6,1749
SiO2,I,,60,0.00025,32,HUVEC,P,H,,Endothelial,E,Umbilical cord,96,Alamar blue,Alamar blue,cell metabolic activity,103.870964,N,Y,N,2014,74,10.1007/s11051-013-2229-6,1750
SiO2,I,,60,0.0025,32,HUVEC,P,H,,Endothelial,E,Umbilical cord,96,Alamar blue,Alamar blue,cell metabolic activity,103.870964,N,Y,N,2014,74,10.1007/s11051-013-2229-6,1751
SiO2,I,,60,0.0025,32,HUVEC,P,H,,Endothelial,E,Umbilical cord,96,LDH,LDH activity assay kit,LDH leakage,100.0335435,N,Y,N,2014,74,10.1007/s11051-013-2229-6,1752
SiO2,I,,60,0.0000025,-30,HUVEC,P,H,,Endothelial,E,Umbilical cord,48,Alamar blue,Alamar blue,cell metabolic activity,102.99595,N,Y,N,2014,74,10.1007/s11051-013-2229-6,1753
SiO2,I,,60,0.000025,-30,HUVEC,P,H,,Endothelial,E,Umbilical cord,48,Alamar blue,Alamar blue,cell metabolic activity,102.99595,N,Y,N,2014,74,10.1007/s11051-013-2229-6,1754
SiO2,I,,60,0.00025,-30,HUVEC,P,H,,Endothelial,E,Umbilical cord,48,Alamar blue,Alamar blue,cell metabolic activity,108.82591,N,Y,N,2014,74,10.1007/s11051-013-2229-6,1755
SiO2,I,,60,0.0025,-30,HUVEC,P,H,,Endothelial,E,Umbilical cord,48,Alamar blue,Alamar blue,cell metabolic activity,104.93927,N,Y,N,2014,74,10.1007/s11051-013-2229-6,1756
SiO2,I,,60,0.0000025,-30,HUVEC,P,H,,Endothelial,E,Umbilical cord,96,Alamar blue,Alamar blue,cell metabolic activity,104.2915,N,Y,N,2014,74,10.1007/s11051-013-2229-6,1757
SiO2,I,,60,0.000025,-30,HUVEC,P,H,,Endothelial,E,Umbilical cord,96,Alamar blue,Alamar blue,cell metabolic activity,108.17814,N,Y,N,2014,74,10.1007/s11051-013-2229-6,1758
SiO2,I,,60,0.00025,-30,HUVEC,P,H,,Endothelial,E,Umbilical cord,96,Alamar blue,Alamar blue,cell metabolic activity,111.41701,N,Y,N,2014,74,10.1007/s11051-013-2229-6,1759
SiO2,I,,60,0.0025,-30,HUVEC,P,H,,Endothelial,E,Umbilical cord,96,Alamar blue,Alamar blue,cell metabolic activity,82.267204,N,Y,N,2014,74,10.1007/s11051-013-2229-6,1760
SiO2,I,,60,0.0025,-30,HUVEC,P,H,,Endothelial,E,Umbilical cord,96,LDH,LDH activity assay kit,LDH leakage,101.3927277,N,Y,N,2014,74,10.1007/s11051-013-2229-6,1761
SiO2,I,,115,0.0000025,-48,HUVEC,P,H,,Endothelial,E,Umbilical cord,48,Alamar blue,Alamar blue,cell metabolic activity,90.688255,N,Y,N,2014,74,10.1007/s11051-013-2229-6,1762
SiO2,I,,115,0.000025,-48,HUVEC,P,H,,Endothelial,E,Umbilical cord,48,Alamar blue,Alamar blue,cell metabolic activity,101.052635,N,Y,N,2014,74,10.1007/s11051-013-2229-6,1763
SiO2,I,,115,0.00025,-48,HUVEC,P,H,,Endothelial,E,Umbilical cord,48,Alamar blue,Alamar blue,cell metabolic activity,90.688255,N,Y,N,2014,74,10.1007/s11051-013-2229-6,1764
SiO2,I,,115,0.0025,-48,HUVEC,P,H,,Endothelial,E,Umbilical cord,48,Alamar blue,Alamar blue,cell metabolic activity,82.91498,N,Y,N,2014,74,10.1007/s11051-013-2229-6,1765
SiO2,I,,115,0.0000025,-48,HUVEC,P,H,,Endothelial,E,Umbilical cord,96,Alamar blue,Alamar blue,cell metabolic activity,104.2915,N,Y,N,2014,74,10.1007/s11051-013-2229-6,1766
SiO2,I,,115,0.000025,-48,HUVEC,P,H,,Endothelial,E,Umbilical cord,96,Alamar blue,Alamar blue,cell metabolic activity,101.7004,N,Y,N,2014,74,10.1007/s11051-013-2229-6,1767
SiO2,I,,115,0.00025,-48,HUVEC,P,H,,Endothelial,E,Umbilical cord,96,Alamar blue,Alamar blue,cell metabolic activity,86.15385,N,Y,N,2014,74,10.1007/s11051-013-2229-6,1768
SiO2,I,,115,0.0025,-48,HUVEC,P,H,,Endothelial,E,Umbilical cord,96,Alamar blue,Alamar blue,cell metabolic activity,75.789474,N,Y,N,2014,74,10.1007/s11051-013-2229-6,1769
SiO2,I,,115,0.0025,-48,HUVEC,P,H,,Endothelial,E,Umbilical cord,96,LDH,LDH activity assay kit,LDH leakage,99.8255736,N,Y,N,2014,74,10.1007/s11051-013-2229-6,1770
SiO2,I,CTAB,386.9,0.00000004029427846,-35.9,PC12,L,A,Rat,Irregular,A,Adrenal gland,12,MTT,tetrazolium salt,cell metabolic activity,113.478264,N,N,N,2015,75,10.3109/15376516.2015.1070229,1771
SiO2,I,CTAB,386.9,0.00000008058855693,-35.9,PC12,L,A,Rat,Irregular,A,Adrenal gland,12,MTT,tetrazolium salt,cell metabolic activity,97.17391,N,N,N,2015,75,10.3109/15376516.2015.1070229,1772
SiO2,I,CTAB,386.9,0.0000001611771139,-35.9,PC12,L,A,Rat,Irregular,A,Adrenal gland,12,MTT,tetrazolium salt,cell metabolic activity,108.26087,N,N,N,2015,75,10.3109/15376516.2015.1070229,1773
SiO2,I,CTAB,386.9,0.0000003223542277,-35.9,PC12,L,A,Rat,Irregular,A,Adrenal gland,12,MTT,tetrazolium salt,cell metabolic activity,97.82609,N,N,N,2015,75,10.3109/15376516.2015.1070229,1774
SiO2,I,CTAB,386.9,0.0000006447084554,-35.9,PC12,L,A,Rat,Irregular,A,Adrenal gland,12,MTT,tetrazolium salt,cell metabolic activity,98.478264,N,N,N,2015,75,10.3109/15376516.2015.1070229,1775
SiO2,I,CTAB,386.9,0.000001291483284,-35.9,PC12,L,A,Rat,Irregular,A,Adrenal gland,12,MTT,tetrazolium salt,cell metabolic activity,100.434784,N,N,N,2015,75,10.3109/15376516.2015.1070229,1776
SiO2,I,CTAB,386.9,0.000002582966568,-35.9,PC12,L,A,Rat,Irregular,A,Adrenal gland,12,MTT,tetrazolium salt,cell metabolic activity,95.86957,N,N,N,2015,75,10.3109/15376516.2015.1070229,1777
SiO2,I,CTAB,386.9,0.000005165933136,-35.9,PC12,L,A,Rat,Irregular,A,Adrenal gland,12,MTT,tetrazolium salt,cell metabolic activity,79.565216,N,N,N,2015,75,10.3109/15376516.2015.1070229,1778
SiO2,I,CTAB,386.9,0.00001033186627,-35.9,PC12,L,A,Rat,Irregular,A,Adrenal gland,12,MTT,tetrazolium salt,cell metabolic activity,94.565216,N,N,N,2015,75,10.3109/15376516.2015.1070229,1779
SiO2,I,CTAB,386.9,0.00002066373255,-35.9,PC12,L,A,Rat,Irregular,A,Adrenal gland,12,MTT,tetrazolium salt,cell metabolic activity,79.565216,N,N,N,2015,75,10.3109/15376516.2015.1070229,1780
SiO2,I,CTAB,386.9,0.00000004029427846,-35.9,PC12,L,A,Rat,Irregular,A,Adrenal gland,24,MTT,tetrazolium salt,cell metabolic activity,105.26316,N,N,N,2015,75,10.3109/15376516.2015.1070229,1781
SiO2,I,CTAB,386.9,0.00000008058855693,-35.9,PC12,L,A,Rat,Irregular,A,Adrenal gland,24,MTT,tetrazolium salt,cell metabolic activity,120.70175,N,N,N,2015,75,10.3109/15376516.2015.1070229,1782
SiO2,I,CTAB,386.9,0.0000001611771139,-35.9,PC12,L,A,Rat,Irregular,A,Adrenal gland,24,MTT,tetrazolium salt,cell metabolic activity,117.192986,N,N,N,2015,75,10.3109/15376516.2015.1070229,1783
SiO2,I,CTAB,386.9,0.0000003223542277,-35.9,PC12,L,A,Rat,Irregular,A,Adrenal gland,24,MTT,tetrazolium salt,cell metabolic activity,105.96491,N,N,N,2015,75,10.3109/15376516.2015.1070229,1784
SiO2,I,CTAB,386.9,0.0000006447084554,-35.9,PC12,L,A,Rat,Irregular,A,Adrenal gland,24,MTT,tetrazolium salt,cell metabolic activity,84.91228,N,N,N,2015,75,10.3109/15376516.2015.1070229,1785
SiO2,I,CTAB,386.9,0.000001291483284,-35.9,PC12,L,A,Rat,Irregular,A,Adrenal gland,24,MTT,tetrazolium salt,cell metabolic activity,95.4386,N,N,N,2015,75,10.3109/15376516.2015.1070229,1786
SiO2,I,CTAB,386.9,0.000002582966568,-35.9,PC12,L,A,Rat,Irregular,A,Adrenal gland,24,MTT,tetrazolium salt,cell metabolic activity,94.03509,N,N,N,2015,75,10.3109/15376516.2015.1070229,1787
SiO2,I,CTAB,386.9,0.000005165933136,-35.9,PC12,L,A,Rat,Irregular,A,Adrenal gland,24,MTT,tetrazolium salt,cell metabolic activity,103.85965,N,N,N,2015,75,10.3109/15376516.2015.1070229,1788
SiO2,I,CTAB,386.9,0.00001033186627,-35.9,PC12,L,A,Rat,Irregular,A,Adrenal gland,24,MTT,tetrazolium salt,cell metabolic activity,79.29825,N,N,N,2015,75,10.3109/15376516.2015.1070229,1789
SiO2,I,CTAB,386.9,0.00002066373255,-35.9,PC12,L,A,Rat,Irregular,A,Adrenal gland,24,MTT,tetrazolium salt,cell metabolic activity,63.85965,N,N,N,2015,75,10.3109/15376516.2015.1070229,1790
SiO2,I,Phosphonate,375.4,0.00000004411200192,-26.8,PC12,L,A,Rat,Irregular,A,Adrenal gland,12,MTT,tetrazolium salt,cell metabolic activity,97.82609,N,N,N,2015,75,10.3109/15376516.2015.1070229,1791
SiO2,I,Phosphonate,375.4,0.00000008822400385,-26.8,PC12,L,A,Rat,Irregular,A,Adrenal gland,12,MTT,tetrazolium salt,cell metabolic activity,95.21739,N,N,N,2015,75,10.3109/15376516.2015.1070229,1792
SiO2,I,Phosphonate,375.4,0.0000001764480077,-26.8,PC12,L,A,Rat,Irregular,A,Adrenal gland,12,MTT,tetrazolium salt,cell metabolic activity,89.347824,N,N,N,2015,75,10.3109/15376516.2015.1070229,1793
SiO2,I,Phosphonate,375.4,0.0000003528960154,-26.8,PC12,L,A,Rat,Irregular,A,Adrenal gland,12,MTT,tetrazolium salt,cell metabolic activity,106.304344,N,N,N,2015,75,10.3109/15376516.2015.1070229,1794
SiO2,I,Phosphonate,375.4,0.0000007057920308,-26.8,PC12,L,A,Rat,Irregular,A,Adrenal gland,12,MTT,tetrazolium salt,cell metabolic activity,95.21739,N,N,N,2015,75,10.3109/15376516.2015.1070229,1795
SiO2,I,Phosphonate,375.4,0.000001413846216,-26.8,PC12,L,A,Rat,Irregular,A,Adrenal gland,12,MTT,tetrazolium salt,cell metabolic activity,96.521736,N,N,N,2015,75,10.3109/15376516.2015.1070229,1796
SiO2,I,Phosphonate,375.4,0.000002827692431,-26.8,PC12,L,A,Rat,Irregular,A,Adrenal gland,12,MTT,tetrazolium salt,cell metabolic activity,93.91304,N,N,N,2015,75,10.3109/15376516.2015.1070229,1797
SiO2,I,Phosphonate,375.4,0.000005655384862,-26.8,PC12,L,A,Rat,Irregular,A,Adrenal gland,12,MTT,tetrazolium salt,cell metabolic activity,72.391304,N,N,N,2015,75,10.3109/15376516.2015.1070229,1798
SiO2,I,Phosphonate,375.4,0.00001131076972,-26.8,PC12,L,A,Rat,Irregular,A,Adrenal gland,12,MTT,tetrazolium salt,cell metabolic activity,71.08696,N,N,N,2015,75,10.3109/15376516.2015.1070229,1799
SiO2,I,Phosphonate,375.4,0.00002262153945,-26.8,PC12,L,A,Rat,Irregular,A,Adrenal gland,12,MTT,tetrazolium salt,cell metabolic activity,71.73913,N,N,N,2015,75,10.3109/15376516.2015.1070229,1800
SiO2,I,Phosphonate,375.4,0.00000004411200192,-26.8,PC12,L,A,Rat,Irregular,A,Adrenal gland,24,MTT,tetrazolium salt,cell metabolic activity,103.1579,N,N,N,2015,75,10.3109/15376516.2015.1070229,1801
SiO2,I,Phosphonate,375.4,0.00000008822400385,-26.8,PC12,L,A,Rat,Irregular,A,Adrenal gland,24,MTT,tetrazolium salt,cell metabolic activity,96.14035,N,N,N,2015,75,10.3109/15376516.2015.1070229,1802
SiO2,I,Phosphonate,375.4,0.0000001764480077,-26.8,PC12,L,A,Rat,Irregular,A,Adrenal gland,24,MTT,tetrazolium salt,cell metabolic activity,110.17544,N,N,N,2015,75,10.3109/15376516.2015.1070229,1803
SiO2,I,Phosphonate,375.4,0.0000003528960154,-26.8,PC12,L,A,Rat,Irregular,A,Adrenal gland,24,MTT,tetrazolium salt,cell metabolic activity,122.10526,N,N,N,2015,75,10.3109/15376516.2015.1070229,1804
SiO2,I,Phosphonate,375.4,0.0000007057920308,-26.8,PC12,L,A,Rat,Irregular,A,Adrenal gland,24,MTT,tetrazolium salt,cell metabolic activity,103.85965,N,N,N,2015,75,10.3109/15376516.2015.1070229,1805
SiO2,I,Phosphonate,375.4,0.000001413846216,-26.8,PC12,L,A,Rat,Irregular,A,Adrenal gland,24,MTT,tetrazolium salt,cell metabolic activity,118.59649,N,N,N,2015,75,10.3109/15376516.2015.1070229,1806
SiO2,I,Phosphonate,375.4,0.000002827692431,-26.8,PC12,L,A,Rat,Irregular,A,Adrenal gland,24,MTT,tetrazolium salt,cell metabolic activity,94.03509,N,N,N,2015,75,10.3109/15376516.2015.1070229,1807
SiO2,I,Phosphonate,375.4,0.000005655384862,-26.8,PC12,L,A,Rat,Irregular,A,Adrenal gland,24,MTT,tetrazolium salt,cell metabolic activity,102.45614,N,N,N,2015,75,10.3109/15376516.2015.1070229,1808
SiO2,I,Phosphonate,375.4,0.00001131076972,-26.8,PC12,L,A,Rat,Irregular,A,Adrenal gland,24,MTT,tetrazolium salt,cell metabolic activity,105.96491,N,N,N,2015,75,10.3109/15376516.2015.1070229,1809
SiO2,I,Phosphonate,375.4,0.00002262153945,-26.8,PC12,L,A,Rat,Irregular,A,Adrenal gland,24,MTT,tetrazolium salt,cell metabolic activity,80,N,N,N,2015,75,10.3109/15376516.2015.1070229,1810
SiO2,I,NH2,437,0.0000000279637404,21.7,PC12,L,A,Rat,Irregular,A,Adrenal gland,12,MTT,tetrazolium salt,cell metabolic activity,120,N,N,N,2015,75,10.3109/15376516.2015.1070229,1811
SiO2,I,NH2,437,0.00000005592748079,21.7,PC12,L,A,Rat,Irregular,A,Adrenal gland,12,MTT,tetrazolium salt,cell metabolic activity,119.347824,N,N,N,2015,75,10.3109/15376516.2015.1070229,1812
SiO2,I,NH2,437,0.0000001118549616,21.7,PC12,L,A,Rat,Irregular,A,Adrenal gland,12,MTT,tetrazolium salt,cell metabolic activity,108.91304,N,N,N,2015,75,10.3109/15376516.2015.1070229,1813
SiO2,I,NH2,437,0.0000002237099232,21.7,PC12,L,A,Rat,Irregular,A,Adrenal gland,12,MTT,tetrazolium salt,cell metabolic activity,111.521736,N,N,N,2015,75,10.3109/15376516.2015.1070229,1814
SiO2,I,NH2,437,0.0000004474198463,21.7,PC12,L,A,Rat,Irregular,A,Adrenal gland,12,MTT,tetrazolium salt,cell metabolic activity,114.13043,N,N,N,2015,75,10.3109/15376516.2015.1070229,1815
SiO2,I,NH2,437,0.0000008962737306,21.7,PC12,L,A,Rat,Irregular,A,Adrenal gland,12,MTT,tetrazolium salt,cell metabolic activity,116.08696,N,N,N,2015,75,10.3109/15376516.2015.1070229,1816
SiO2,I,NH2,437,0.000001792547461,21.7,PC12,L,A,Rat,Irregular,A,Adrenal gland,12,MTT,tetrazolium salt,cell metabolic activity,106.95652,N,N,N,2015,75,10.3109/15376516.2015.1070229,1817
SiO2,I,NH2,437,0.000003585094923,21.7,PC12,L,A,Rat,Irregular,A,Adrenal gland,12,MTT,tetrazolium salt,cell metabolic activity,74.347824,N,N,N,2015,75,10.3109/15376516.2015.1070229,1818
SiO2,I,NH2,437,0.000007170189845,21.7,PC12,L,A,Rat,Irregular,A,Adrenal gland,12,MTT,tetrazolium salt,cell metabolic activity,93.91304,N,N,N,2015,75,10.3109/15376516.2015.1070229,1819
SiO2,I,NH2,437,0.00001434037969,21.7,PC12,L,A,Rat,Irregular,A,Adrenal gland,12,MTT,tetrazolium salt,cell metabolic activity,76.95652,N,N,N,2015,75,10.3109/15376516.2015.1070229,1820
SiO2,I,NH2,437,0.0000000279637404,21.7,PC12,L,A,Rat,Irregular,A,Adrenal gland,24,MTT,tetrazolium salt,cell metabolic activity,103.85965,N,N,N,2015,75,10.3109/15376516.2015.1070229,1821
SiO2,I,NH2,437,0.00000005592748079,21.7,PC12,L,A,Rat,Irregular,A,Adrenal gland,24,MTT,tetrazolium salt,cell metabolic activity,103.1579,N,N,N,2015,75,10.3109/15376516.2015.1070229,1822
SiO2,I,NH2,437,0.0000001118549616,21.7,PC12,L,A,Rat,Irregular,A,Adrenal gland,24,MTT,tetrazolium salt,cell metabolic activity,101.052635,N,N,N,2015,75,10.3109/15376516.2015.1070229,1823
SiO2,I,NH2,437,0.0000002237099232,21.7,PC12,L,A,Rat,Irregular,A,Adrenal gland,24,MTT,tetrazolium salt,cell metabolic activity,94.03509,N,N,N,2015,75,10.3109/15376516.2015.1070229,1824
SiO2,I,NH2,437,0.0000004474198463,21.7,PC12,L,A,Rat,Irregular,A,Adrenal gland,24,MTT,tetrazolium salt,cell metabolic activity,89.82456,N,N,N,2015,75,10.3109/15376516.2015.1070229,1825
SiO2,I,NH2,437,0.0000008962737306,21.7,PC12,L,A,Rat,Irregular,A,Adrenal gland,24,MTT,tetrazolium salt,cell metabolic activity,90.52631,N,N,N,2015,75,10.3109/15376516.2015.1070229,1826
SiO2,I,NH2,437,0.000001792547461,21.7,PC12,L,A,Rat,Irregular,A,Adrenal gland,24,MTT,tetrazolium salt,cell metabolic activity,100.350876,N,N,N,2015,75,10.3109/15376516.2015.1070229,1827
SiO2,I,NH2,437,0.000003585094923,21.7,PC12,L,A,Rat,Irregular,A,Adrenal gland,24,MTT,tetrazolium salt,cell metabolic activity,96.14035,N,N,N,2015,75,10.3109/15376516.2015.1070229,1828
SiO2,I,NH2,437,0.000007170189845,21.7,PC12,L,A,Rat,Irregular,A,Adrenal gland,24,MTT,tetrazolium salt,cell metabolic activity,103.85965,N,N,N,2015,75,10.3109/15376516.2015.1070229,1829
SiO2,I,NH2,437,0.00001434037969,21.7,PC12,L,A,Rat,Irregular,A,Adrenal gland,24,MTT,tetrazolium salt,cell metabolic activity,85.61404,N,N,N,2015,75,10.3109/15376516.2015.1070229,1830
Au,I,PEG-OCH3,40,0.00007694581319,,SVEC4-10,L,A,Mouse,Endothelial,A,axillary lymph node,24,ATPLite,luciferase,ATP content,44.333332,N,N,N,2015,76,10.3762/bjnano.6.28,1831
Au,I,PEG-OCH3,40,0.00007694581319,,SVEC4-10,L,A,Mouse,Endothelial,A,axillary lymph node,72,ATPLite,luciferase,ATP content,75.09091,N,N,N,2015,76,10.3762/bjnano.6.28,1832
Au,I,PEG-OCH3,40,0.00007694581319,,SVEC4-10,L,A,Mouse,Endothelial,A,axillary lymph node,24,ATPLite,luciferase,ATP content,25.242424,N,N,N,2015,76,10.3762/bjnano.6.28,1833
Au,I,PEG-OCH3,40,0.00007694581319,,SVEC4-10,L,A,Mouse,Endothelial,A,axillary lymph node,72,ATPLite,luciferase,ATP content,45.81818,N,N,N,2015,76,10.3762/bjnano.6.28,1834
Au,I,PEG-COOH,40,0.00007694581319,,SVEC4-10,L,A,Mouse,Endothelial,A,axillary lymph node,24,ATPLite,luciferase,ATP content,27.787878,N,N,N,2015,76,10.3762/bjnano.6.28,1835
Au,I,PEG-COOH,40,0.00007694581319,,SVEC4-10,L,A,Mouse,Endothelial,A,axillary lymph node,72,ATPLite,luciferase,ATP content,5.090909,N,N,N,2015,76,10.3762/bjnano.6.28,1836
Au,I,PEG-COOH,40,0.00007694581319,,SVEC4-10,L,A,Mouse,Endothelial,A,axillary lymph node,24,ATPLite,luciferase,ATP content,27.787878,N,N,N,2015,76,10.3762/bjnano.6.28,1837
Au,I,PEG-COOH,40,0.00007694581319,,SVEC4-10,L,A,Mouse,Endothelial,A,axillary lymph node,72,ATPLite,luciferase,ATP content,42,N,N,N,2015,76,10.3762/bjnano.6.28,1838
Au,I,PEG-NH2,40,0.00007694581319,,SVEC4-10,L,A,Mouse,Endothelial,A,axillary lymph node,24,ATPLite,luciferase,ATP content,43.060608,N,N,N,2015,76,10.3762/bjnano.6.28,1839
Au,I,PEG-NH2,40,0.00007694581319,,SVEC4-10,L,A,Mouse,Endothelial,A,axillary lymph node,72,ATPLite,luciferase,ATP content,98,N,N,N,2015,76,10.3762/bjnano.6.28,1840
Au,I,PEG-NH2,40,0.00007694581319,,SVEC4-10,L,A,Mouse,Endothelial,A,axillary lymph node,24,ATPLite,luciferase,ATP content,23.969696,N,N,N,2015,76,10.3762/bjnano.6.28,1841
Au,I,PEG-NH2,40,0.00007694581319,,SVEC4-10,L,A,Mouse,Endothelial,A,axillary lymph node,72,ATPLite,luciferase,ATP content,47.090908,N,N,N,2015,76,10.3762/bjnano.6.28,1842
Au,I,PVP,21.2,50,,A549,L,H,,Epithelial,A,Lung,24,MTT,tetrazolium salt,cell metabolic activity,98.4,N,N,N,2009,77,10.1186/1743-8977-6-18,1843
Au,I,PVP,21.2,50,,A549,L,H,,Epithelial,A,Lung,48,MTT,tetrazolium salt,cell metabolic activity,98.666664,N,N,N,2009,77,10.1186/1743-8977-6-18,1844
Au,I,PVP,21.2,50,,A549,L,H,,Epithelial,A,Lung,72,MTT,tetrazolium salt,cell metabolic activity,100.8,N,N,N,2009,77,10.1186/1743-8977-6-18,1845
Au,I,PVP,21.2,100,,A549,L,H,,Epithelial,A,Lung,24,MTT,tetrazolium salt,cell metabolic activity,96.53333,N,N,N,2009,77,10.1186/1743-8977-6-18,1846
Au,I,PVP,21.2,100,,A549,L,H,,Epithelial,A,Lung,48,MTT,tetrazolium salt,cell metabolic activity,100.8,N,N,N,2009,77,10.1186/1743-8977-6-18,1847
Au,I,PVP,21.2,100,,A549,L,H,,Epithelial,A,Lung,72,MTT,tetrazolium salt,cell metabolic activity,97.6,N,N,N,2009,77,10.1186/1743-8977-6-18,1848
Au,I,PVP,21.2,300,,A549,L,H,,Epithelial,A,Lung,24,MTT,tetrazolium salt,cell metabolic activity,96.53333,N,N,N,2009,77,10.1186/1743-8977-6-18,1849
Au,I,PVP,21.2,300,,A549,L,H,,Epithelial,A,Lung,48,MTT,tetrazolium salt,cell metabolic activity,93.066666,N,N,N,2009,77,10.1186/1743-8977-6-18,1850
Au,I,PVP,21.2,300,,A549,L,H,,Epithelial,A,Lung,72,MTT,tetrazolium salt,cell metabolic activity,96.8,N,N,N,2009,77,10.1186/1743-8977-6-18,1851
Au,I,PVP,21.2,700,,A549,L,H,,Epithelial,A,Lung,24,MTT,tetrazolium salt,cell metabolic activity,99.2,N,N,N,2009,77,10.1186/1743-8977-6-18,1852
Au,I,PVP,21.2,700,,A549,L,H,,Epithelial,A,Lung,48,MTT,tetrazolium salt,cell metabolic activity,94.4,N,N,N,2009,77,10.1186/1743-8977-6-18,1853
Au,I,PVP,21.2,700,,A549,L,H,,Epithelial,A,Lung,72,MTT,tetrazolium salt,cell metabolic activity,94.666664,N,N,N,2009,77,10.1186/1743-8977-6-18,1854
