Repository: ammar257ammar/RDFied-datasets

## Nano toxicity RDFied datasets

This repository contains datasets published as supplementary materials for nano toxicity related literature.

In each dataset folder, a folder names "rdf" contains the output RDF generated from the RML mapping.

## Other formats

The redland `rapper` tool can be used to convert the output to Turtle, e.g.:

```shell
rapper -i ntriples -o turtle mo-cytotoxicity-metadata.nq > mo-cytotoxicity-metadata.ttl
```

You can use namespaces in the Turtle with this `rapper` option `-f 'xmlns:prov="http://www.w3.org/ns/prov#"'`
and repeat that `-f` option once for each namespace you want to define.

File: 05-meta-cytotoxicity/nn8b07562_si_001.xlsx.csv (part 9 of 13)
nanoparticle,type_organic_inorganic,coat,diameter,dose,zeta_potential,cell_line,cell_line_or_primary,human_or_animal,animal_species,cell_morphology,cell_age_embryonic_or_adult,cell_organ_or_tissue,exposure_time,test_assay,test_indicator,biochemical_metric,cell_viability,inference_checked_y_n,colloidal_stability_checked_y_n,positive_control_y_n,publication_year,particle_id,reference_doi,row_num
Au,I,PVP,21.2,50,,NCIH441,L,H,,Epithelial,A,Lung,24,MTT,tetrazolium salt,cell metabolic activity,99.688194,N,N,N,2009,77,10.1186/1743-8977-6-18,1855
Au,I,PVP,21.2,50,,NCIH441,L,H,,Epithelial,A,Lung,48,MTT,tetrazolium salt,cell metabolic activity,99.688194,N,N,N,2009,77,10.1186/1743-8977-6-18,1856
Au,I,PVP,21.2,50,,NCIH441,L,H,,Epithelial,A,Lung,72,MTT,tetrazolium salt,cell metabolic activity,99.42094,N,N,N,2009,77,10.1186/1743-8977-6-18,1857
Au,I,PVP,21.2,100,,NCIH441,L,H,,Epithelial,A,Lung,24,MTT,tetrazolium salt,cell metabolic activity,95.412025,N,N,N,2009,77,10.1186/1743-8977-6-18,1858
Au,I,PVP,21.2,100,,NCIH441,L,H,,Epithelial,A,Lung,48,MTT,tetrazolium salt,cell metabolic activity,98.88641,N,N,N,2009,77,10.1186/1743-8977-6-18,1859
Au,I,PVP,21.2,100,,NCIH441,L,H,,Epithelial,A,Lung,72,MTT,tetrazolium salt,cell metabolic activity,100.489975,N,N,N,2009,77,10.1186/1743-8977-6-18,1860
Au,I,PVP,21.2,300,,NCIH441,L,H,,Epithelial,A,Lung,24,MTT,tetrazolium salt,cell metabolic activity,99.15367,N,N,N,2009,77,10.1186/1743-8977-6-18,1861
Au,I,PVP,21.2,300,,NCIH441,L,H,,Epithelial,A,Lung,48,MTT,tetrazolium salt,cell metabolic activity,99.42094,N,N,N,2009,77,10.1186/1743-8977-6-18,1862
Au,I,PVP,21.2,300,,NCIH441,L,H,,Epithelial,A,Lung,72,MTT,tetrazolium salt,cell metabolic activity,105.56793,N,N,N,2009,77,10.1186/1743-8977-6-18,1863
Au,I,PVP,21.2,500,,NCIH441,L,H,,Epithelial,A,Lung,24,MTT,tetrazolium salt,cell metabolic activity,98.88641,N,N,N,2009,77,10.1186/1743-8977-6-18,1864
Au,I,PVP,21.2,500,,NCIH441,L,H,,Epithelial,A,Lung,48,MTT,tetrazolium salt,cell metabolic activity,100.489975,N,N,N,2009,77,10.1186/1743-8977-6-18,1865
Au,I,PVP,21.2,500,,NCIH441,L,H,,Epithelial,A,Lung,72,MTT,tetrazolium salt,cell metabolic activity,107.973274,N,N,N,2009,77,10.1186/1743-8977-6-18,1866
Au,I,PVP,21.2,700,,NCIH441,L,H,,Epithelial,A,Lung,24,MTT,tetrazolium salt,cell metabolic activity,97.817375,N,N,N,2009,77,10.1186/1743-8977-6-18,1867
Au,I,PVP,21.2,700,,NCIH441,L,H,,Epithelial,A,Lung,48,MTT,tetrazolium salt,cell metabolic activity,100.489975,N,N,N,2009,77,10.1186/1743-8977-6-18,1868
Au,I,PVP,21.2,700,,NCIH441,L,H,,Epithelial,A,Lung,72,MTT,tetrazolium salt,cell metabolic activity,105.56793,N,N,N,2009,77,10.1186/1743-8977-6-18,1869
Au,I,Citrate and PVP,27.17,50,,A549,L,H,,Epithelial,A,Lung,24,MTT,tetrazolium salt,cell metabolic activity,95.94655,N,N,N,2009,77,10.1186/1743-8977-6-18,1870
Au,I,Citrate and PVP,27.17,50,,A549,L,H,,Epithelial,A,Lung,48,MTT,tetrazolium salt,cell metabolic activity,95.67929,N,N,N,2009,77,10.1186/1743-8977-6-18,1871
Au,I,Citrate and PVP,27.17,50,,A549,L,H,,Epithelial,A,Lung,72,MTT,tetrazolium salt,cell metabolic activity,95.412025,N,N,N,2009,77,10.1186/1743-8977-6-18,1872
Au,I,Citrate and PVP,27.17,100,,A549,L,H,,Epithelial,A,Lung,24,MTT,tetrazolium salt,cell metabolic activity,97.55011,N,N,N,2009,77,10.1186/1743-8977-6-18,1873
Au,I,Citrate and PVP,27.17,100,,A549,L,H,,Epithelial,A,Lung,48,MTT,tetrazolium salt,cell metabolic activity,98.88641,N,N,N,2009,77,10.1186/1743-8977-6-18,1874
Au,I,Citrate and PVP,27.17,100,,A549,L,H,,Epithelial,A,Lung,72,MTT,tetrazolium salt,cell metabolic activity,91.67038,N,N,N,2009,77,10.1186/1743-8977-6-18,1875
Au,I,Citrate and PVP,27.17,300,,A549,L,H,,Epithelial,A,Lung,24,MTT,tetrazolium salt,cell metabolic activity,97.817375,N,N,N,2009,77,10.1186/1743-8977-6-18,1876
Au,I,Citrate and PVP,27.17,300,,A549,L,H,,Epithelial,A,Lung,48,MTT,tetrazolium salt,cell metabolic activity,98.35189,N,N,N,2009,77,10.1186/1743-8977-6-18,1877
Au,I,Citrate and PVP,27.17,300,,A549,L,H,,Epithelial,A,Lung,72,MTT,tetrazolium salt,cell metabolic activity,94.07572,N,N,N,2009,77,10.1186/1743-8977-6-18,1878
Au,I,Citrate and PVP,27.17,500,,A549,L,H,,Epithelial,A,Lung,24,MTT,tetrazolium salt,cell metabolic activity,94.34299,N,N,N,2009,77,10.1186/1743-8977-6-18,1879
Au,I,Citrate and PVP,27.17,500,,A549,L,H,,Epithelial,A,Lung,48,MTT,tetrazolium salt,cell metabolic activity,88.730515,N,N,N,2009,77,10.1186/1743-8977-6-18,1880
Au,I,Citrate and PVP,27.17,500,,A549,L,H,,Epithelial,A,Lung,72,MTT,tetrazolium salt,cell metabolic activity,81.78174,N,N,N,2009,77,10.1186/1743-8977-6-18,1881
Au,I,Citrate and PVP,27.17,700,,A549,L,H,,Epithelial,A,Lung,24,MTT,tetrazolium salt,cell metabolic activity,85.523384,N,N,N,2009,77,10.1186/1743-8977-6-18,1882
Au,I,Citrate and PVP,27.17,700,,A549,L,H,,Epithelial,A,Lung,48,MTT,tetrazolium salt,cell metabolic activity,79.643654,N,N,N,2009,77,10.1186/1743-8977-6-18,1883
Au,I,Citrate and PVP,27.17,700,,A549,L,H,,Epithelial,A,Lung,72,MTT,tetrazolium salt,cell metabolic activity,63.340755,N,N,N,2009,77,10.1186/1743-8977-6-18,1884
Au,I,Citrate and PVP,27.17,50,,NCIH441,L,H,,Epithelial,A,Lung,24,MTT,tetrazolium salt,cell metabolic activity,99.42094,N,N,N,2009,77,10.1186/1743-8977-6-18,1885
Au,I,Citrate and PVP,27.17,50,,NCIH441,L,H,,Epithelial,A,Lung,48,MTT,tetrazolium salt,cell metabolic activity,101.82628,N,N,N,2009,77,10.1186/1743-8977-6-18,1886
Au,I,Citrate and PVP,27.17,50,,NCIH441,L,H,,Epithelial,A,Lung,72,MTT,tetrazolium salt,cell metabolic activity,101.0245,N,N,N,2009,77,10.1186/1743-8977-6-18,1887
Au,I,Citrate and PVP,27.17,100,,NCIH441,L,H,,Epithelial,A,Lung,24,MTT,tetrazolium salt,cell metabolic activity,100.22272,N,N,N,2009,77,10.1186/1743-8977-6-18,1888
Au,I,Citrate and PVP,27.17,100,,NCIH441,L,H,,Epithelial,A,Lung,48,MTT,tetrazolium salt,cell metabolic activity,103.42985,N,N,N,2009,77,10.1186/1743-8977-6-18,1889
Au,I,Citrate and PVP,27.17,100,,NCIH441,L,H,,Epithelial,A,Lung,72,MTT,tetrazolium salt,cell metabolic activity,102.62806,N,N,N,2009,77,10.1186/1743-8977-6-18,1890
Au,I,Citrate and PVP,27.17,300,,NCIH441,L,H,,Epithelial,A,Lung,24,MTT,tetrazolium salt,cell metabolic activity,102.62806,N,N,N,2009,77,10.1186/1743-8977-6-18,1891
Au,I,Citrate and PVP,27.17,300,,NCIH441,L,H,,Epithelial,A,Lung,48,MTT,tetrazolium salt,cell metabolic activity,101.55902,N,N,N,2009,77,10.1186/1743-8977-6-18,1892
Au,I,Citrate and PVP,27.17,300,,NCIH441,L,H,,Epithelial,A,Lung,72,MTT,tetrazolium salt,cell metabolic activity,101.55902,N,N,N,2009,77,10.1186/1743-8977-6-18,1893
Au,I,Citrate and PVP,27.17,500,,NCIH441,L,H,,Epithelial,A,Lung,24,MTT,tetrazolium salt,cell metabolic activity,101.0245,N,N,N,2009,77,10.1186/1743-8977-6-18,1894
Au,I,Citrate and PVP,27.17,500,,NCIH441,L,H,,Epithelial,A,Lung,48,MTT,tetrazolium salt,cell metabolic activity,102.895325,N,N,N,2009,77,10.1186/1743-8977-6-18,1895
Au,I,Citrate and PVP,27.17,500,,NCIH441,L,H,,Epithelial,A,Lung,72,MTT,tetrazolium salt,cell metabolic activity,99.95546,N,N,N,2009,77,10.1186/1743-8977-6-18,1896
Au,I,Citrate and PVP,27.17,700,,NCIH441,L,H,,Epithelial,A,Lung,24,MTT,tetrazolium salt,cell metabolic activity,98.35189,N,N,N,2009,77,10.1186/1743-8977-6-18,1897
Au,I,Citrate and PVP,27.17,700,,NCIH441,L,H,,Epithelial,A,Lung,48,MTT,tetrazolium salt,cell metabolic activity,92.47216,N,N,N,2009,77,10.1186/1743-8977-6-18,1898
Au,I,Citrate and PVP,27.17,700,,NCIH441,L,H,,Epithelial,A,Lung,72,MTT,tetrazolium salt,cell metabolic activity,90.06682,N,N,N,2009,77,10.1186/1743-8977-6-18,1899
Au,I,Citrate and PVP,28.18,50,,A549,L,H,,Epithelial,A,Lung,24,MTT,tetrazolium salt,cell metabolic activity,98.35189,N,N,N,2009,77,10.1186/1743-8977-6-18,1900
Au,I,Citrate and PVP,28.18,50,,A549,L,H,,Epithelial,A,Lung,48,MTT,tetrazolium salt,cell metabolic activity,100.22272,N,N,N,2009,77,10.1186/1743-8977-6-18,1901
Au,I,Citrate and PVP,28.18,50,,A549,L,H,,Epithelial,A,Lung,72,MTT,tetrazolium salt,cell metabolic activity,96.213806,N,N,N,2009,77,10.1186/1743-8977-6-18,1902
Au,I,Citrate and PVP,28.18,100,,A549,L,H,,Epithelial,A,Lung,24,MTT,tetrazolium salt,cell metabolic activity,97.55011,N,N,N,2009,77,10.1186/1743-8977-6-18,1903
Au,I,Citrate and PVP,28.18,100,,A549,L,H,,Epithelial,A,Lung,48,MTT,tetrazolium salt,cell metabolic activity,100.75724,N,N,N,2009,77,10.1186/1743-8977-6-18,1904
Au,I,Citrate and PVP,28.18,100,,A549,L,H,,Epithelial,A,Lung,72,MTT,tetrazolium salt,cell metabolic activity,94.34299,N,N,N,2009,77,10.1186/1743-8977-6-18,1905
Au,I,Citrate and PVP,28.18,300,,A549,L,H,,Epithelial,A,Lung,24,MTT,tetrazolium salt,cell metabolic activity,95.67929,N,N,N,2009,77,10.1186/1743-8977-6-18,1906
Au,I,Citrate and PVP,28.18,300,,A549,L,H,,Epithelial,A,Lung,48,MTT,tetrazolium salt,cell metabolic activity,98.619156,N,N,N,2009,77,10.1186/1743-8977-6-18,1907
Au,I,Citrate and PVP,28.18,300,,A549,L,H,,Epithelial,A,Lung,72,MTT,tetrazolium salt,cell metabolic activity,94.8775,N,N,N,2009,77,10.1186/1743-8977-6-18,1908
Au,I,Citrate and PVP,28.18,500,,A549,L,H,,Epithelial,A,Lung,24,MTT,tetrazolium salt,cell metabolic activity,99.688194,N,N,N,2009,77,10.1186/1743-8977-6-18,1909
Au,I,Citrate and PVP,28.18,500,,A549,L,H,,Epithelial,A,Lung,48,MTT,tetrazolium salt,cell metabolic activity,93.27394,N,N,N,2009,77,10.1186/1743-8977-6-18,1910
Au,I,Citrate and PVP,28.18,500,,A549,L,H,,Epithelial,A,Lung,72,MTT,tetrazolium salt,cell metabolic activity,89.79955,N,N,N,2009,77,10.1186/1743-8977-6-18,1911
Au,I,Citrate and PVP,28.18,700,,A549,L,H,,Epithelial,A,Lung,24,MTT,tetrazolium salt,cell metabolic activity,89.532295,N,N,N,2009,77,10.1186/1743-8977-6-18,1912
Au,I,Citrate and PVP,28.18,700,,A549,L,H,,Epithelial,A,Lung,48,MTT,tetrazolium salt,cell metabolic activity,84.454346,N,N,N,2009,77,10.1186/1743-8977-6-18,1913
Au,I,Citrate and PVP,28.18,700,,A549,L,H,,Epithelial,A,Lung,72,MTT,tetrazolium salt,cell metabolic activity,71.09132,N,N,N,2009,77,10.1186/1743-8977-6-18,1914
Au,I,Citrate and PVP,28.18,50,,NCIH441,L,H,,Epithelial,A,Lung,24,MTT,tetrazolium salt,cell metabolic activity,98.88641,N,N,N,2009,77,10.1186/1743-8977-6-18,1915
Au,I,Citrate and PVP,28.18,50,,NCIH441,L,H,,Epithelial,A,Lung,48,MTT,tetrazolium salt,cell metabolic activity,101.291756,N,N,N,2009,77,10.1186/1743-8977-6-18,1916
Au,I,Citrate and PVP,28.18,50,,NCIH441,L,H,,Epithelial,A,Lung,72,MTT,tetrazolium salt,cell metabolic activity,100.75724,N,N,N,2009,77,10.1186/1743-8977-6-18,1917
Au,I,Citrate and PVP,28.18,100,,NCIH441,L,H,,Epithelial,A,Lung,24,MTT,tetrazolium salt,cell metabolic activity,99.95546,N,N,N,2009,77,10.1186/1743-8977-6-18,1918
Au,I,Citrate and PVP,28.18,100,,NCIH441,L,H,,Epithelial,A,Lung,48,MTT,tetrazolium salt,cell metabolic activity,103.96436,N,N,N,2009,77,10.1186/1743-8977-6-18,1919
Au,I,Citrate and PVP,28.18,100,,NCIH441,L,H,,Epithelial,A,Lung,72,MTT,tetrazolium salt,cell metabolic activity,99.95546,N,N,N,2009,77,10.1186/1743-8977-6-18,1920
Au,I,Citrate and PVP,28.18,300,,NCIH441,L,H,,Epithelial,A,Lung,24,MTT,tetrazolium salt,cell metabolic activity,101.291756,N,N,N,2009,77,10.1186/1743-8977-6-18,1921
Au,I,Citrate and PVP,28.18,300,,NCIH441,L,H,,Epithelial,A,Lung,48,MTT,tetrazolium salt,cell metabolic activity,106.10245,N,N,N,2009,77,10.1186/1743-8977-6-18,1922
Au,I,Citrate and PVP,28.18,300,,NCIH441,L,H,,Epithelial,A,Lung,72,MTT,tetrazolium salt,cell metabolic activity,102.093544,N,N,N,2009,77,10.1186/1743-8977-6-18,1923
Au,I,Citrate and PVP,28.18,500,,NCIH441,L,H,,Epithelial,A,Lung,24,MTT,tetrazolium salt,cell metabolic activity,101.82628,N,N,N,2009,77,10.1186/1743-8977-6-18,1924
Au,I,Citrate and PVP,28.18,500,,NCIH441,L,H,,Epithelial,A,Lung,48,MTT,tetrazolium salt,cell metabolic activity,105.30067,N,N,N,2009,77,10.1186/1743-8977-6-18,1925
Au,I,Citrate and PVP,28.18,500,,NCIH441,L,H,,Epithelial,A,Lung,72,MTT,tetrazolium salt,cell metabolic activity,104.76614,N,N,N,2009,77,10.1186/1743-8977-6-18,1926
Au,I,Citrate and PVP,28.18,700,,NCIH441,L,H,,Epithelial,A,Lung,24,MTT,tetrazolium salt,cell metabolic activity,101.82628,N,N,N,2009,77,10.1186/1743-8977-6-18,1927
Au,I,Citrate and PVP,28.18,700,,NCIH441,L,H,,Epithelial,A,Lung,48,MTT,tetrazolium salt,cell metabolic activity,95.94655,N,N,N,2009,77,10.1186/1743-8977-6-18,1928
Au,I,Citrate and PVP,28.18,700,,NCIH441,L,H,,Epithelial,A,Lung,72,MTT,tetrazolium salt,cell metabolic activity,97.55011,N,N,N,2009,77,10.1186/1743-8977-6-18,1929
Au,I,Citrate,21,0.0003544996613,,CHO22,L,H,,Epithelial,A,Ovary,24,NR,toluylene red,lysosomal uptake,100.11429,N,N,N,2012,78,10.1155/2012/734398,1930
Au,I,Citrate,21,0.0008862491531,,CHO22,L,H,,Epithelial,A,Ovary,24,NR,toluylene red,lysosomal uptake,99.08572,N,N,N,2012,78,10.1155/2012/734398,1931
Au,I,Citrate,21,0.001417998645,,CHO22,L,H,,Epithelial,A,Ovary,24,NR,toluylene red,lysosomal uptake,92.22857,N,N,N,2012,78,10.1155/2012/734398,1932
Au,I,Citrate,21,0.001949748137,,CHO22,L,H,,Epithelial,A,Ovary,24,NR,toluylene red,lysosomal uptake,87.08572,N,N,N,2012,78,10.1155/2012/734398,1933
Au,I,Citrate,21,0.002481497629,,CHO22,L,H,,Epithelial,A,Ovary,24,NR,toluylene red,lysosomal uptake,79.2,N,N,N,2012,78,10.1155/2012/734398,1934
Au,I,Citrate,21,0.001949748137,,CHO22,L,H,,Epithelial,A,Ovary,24,NR,toluylene red,lysosomal uptake,94.70085,N,N,N,2012,78,10.1155/2012/734398,1935
Au,I,Citrate,21,0.001949748137,,CHO22,L,H,,Epithelial,A,Ovary,36,NR,toluylene red,lysosomal uptake,91.62393,N,N,N,2012,78,10.1155/2012/734398,1936
Au,I,Citrate,21,0.001949748137,,CHO22,L,H,,Epithelial,A,Ovary,48,NR,toluylene red,lysosomal uptake,86.49573,N,N,N,2012,78,10.1155/2012/734398,1937
Au,I,Citrate,21,0.001949748137,,CHO22,L,H,,Epithelial,A,Ovary,60,NR,toluylene red,lysosomal uptake,86.83761,N,N,N,2012,78,10.1155/2012/734398,1938
Au,I,Citrate,21,0.001949748137,,CHO22,L,H,,Epithelial,A,Ovary,72,NR,toluylene red,lysosomal uptake,85.811966,N,N,N,2012,78,10.1155/2012/734398,1939
Au,I,Starch,21,0.0003544996613,,CHO22,L,H,,Epithelial,A,Ovary,24,NR,toluylene red,lysosomal uptake,100.11429,N,N,N,2012,78,10.1155/2012/734398,1940
Au,I,Starch,21,0.0008862491531,,CHO22,L,H,,Epithelial,A,Ovary,24,NR,toluylene red,lysosomal uptake,96,N,N,N,2012,78,10.1155/2012/734398,1941
Au,I,Starch,21,0.001417998645,,CHO22,L,H,,Epithelial,A,Ovary,24,NR,toluylene red,lysosomal uptake,96.34286,N,N,N,2012,78,10.1155/2012/734398,1942
Au,I,Starch,21,0.001949748137,,CHO22,L,H,,Epithelial,A,Ovary,24,NR,toluylene red,lysosomal uptake,90.51428,N,N,N,2012,78,10.1155/2012/734398,1943
Au,I,Starch,21,0.002481497629,,CHO22,L,H,,Epithelial,A,Ovary,24,NR,toluylene red,lysosomal uptake,77.14286,N,N,N,2012,78,10.1155/2012/734398,1944
Au,I,Starch,21,0.001949748137,,CHO22,L,H,,Epithelial,A,Ovary,24,NR,toluylene red,lysosomal uptake,96.75214,N,N,N,2012,78,10.1155/2012/734398,1945
Au,I,Starch,21,0.001949748137,,CHO22,L,H,,Epithelial,A,Ovary,36,NR,toluylene red,lysosomal uptake,96.75214,N,N,N,2012,78,10.1155/2012/734398,1946
Au,I,Starch,21,0.001949748137,,CHO22,L,H,,Epithelial,A,Ovary,48,NR,toluylene red,lysosomal uptake,93.67522,N,N,N,2012,78,10.1155/2012/734398,1947
Au,I,Starch,21,0.001949748137,,CHO22,L,H,,Epithelial,A,Ovary,60,NR,toluylene red,lysosomal uptake,91.28205,N,N,N,2012,78,10.1155/2012/734398,1948
Au,I,Starch,21,0.001949748137,,CHO22,L,H,,Epithelial,A,Ovary,72,NR,toluylene red,lysosomal uptake,89.91453,N,N,N,2012,78,10.1155/2012/734398,1949
Au,I,Gum Arabic,20,0.0004103776704,,CHO22,L,H,,Epithelial,A,Ovary,24,NR,toluylene red,lysosomal uptake,99.77143,N,N,N,2012,78,10.1155/2012/734398,1950
Au,I,Gum Arabic,20,0.001025944176,,CHO22,L,H,,Epithelial,A,Ovary,24,NR,toluylene red,lysosomal uptake,100.457146,N,N,N,2012,78,10.1155/2012/734398,1951
Au,I,Gum Arabic,20,0.001641510681,,CHO22,L,H,,Epithelial,A,Ovary,24,NR,toluylene red,lysosomal uptake,97.71429,N,N,N,2012,78,10.1155/2012/734398,1952
Au,I,Gum Arabic,20,0.002257077187,,CHO22,L,H,,Epithelial,A,Ovary,24,NR,toluylene red,lysosomal uptake,93.942856,N,N,N,2012,78,10.1155/2012/734398,1953
Au,I,Gum Arabic,20,0.002872643693,,CHO22,L,H,,Epithelial,A,Ovary,24,NR,toluylene red,lysosomal uptake,89.14286,N,N,N,2012,78,10.1155/2012/734398,1954
Au,I,Gum Arabic,20,0.002257077187,,CHO22,L,H,,Epithelial,A,Ovary,24,NR,toluylene red,lysosomal uptake,98.80342,N,N,N,2012,78,10.1155/2012/734398,1955
Au,I,Gum Arabic,20,0.002257077187,,CHO22,L,H,,Epithelial,A,Ovary,36,NR,toluylene red,lysosomal uptake,98.80342,N,N,N,2012,78,10.1155/2012/734398,1956
Au,I,Gum Arabic,20,0.002257077187,,CHO22,L,H,,Epithelial,A,Ovary,48,NR,toluylene red,lysosomal uptake,97.77778,N,N,N,2012,78,10.1155/2012/734398,1957
Au,I,Gum Arabic,20,0.002257077187,,CHO22,L,H,,Epithelial,A,Ovary,60,NR,toluylene red,lysosomal uptake,95.726494,N,N,N,2012,78,10.1155/2012/734398,1958
Au,I,Gum Arabic,20,0.002257077187,,CHO22,L,H,,Epithelial,A,Ovary,72,NR,toluylene red,lysosomal uptake,94.70085,N,N,N,2012,78,10.1155/2012/734398,1959
Au,I,,20,0.001,,HEK-293,L,H,,Epithelial,E,Kidney,48,WST-1,tetrazolium salt,cell metabolic activity,100.75949,N,N,N,2010,79,10.2217/nnm.10.85,1960
Au,I,,20,0.01,,HEK-293,L,H,,Epithelial,E,Kidney,48,WST-1,tetrazolium salt,cell metabolic activity,101.51899,N,N,N,2010,79,10.2217/nnm.10.85,1961
Au,I,,20,0.1,,HEK-293,L,H,,Epithelial,E,Kidney,48,WST-1,tetrazolium salt,cell metabolic activity,101.51899,N,N,N,2010,79,10.2217/nnm.10.85,1962
Au,I,,20,1,,HEK-293,L,H,,Epithelial,E,Kidney,48,WST-1,tetrazolium salt,cell metabolic activity,100.25317,N,N,N,2010,79,10.2217/nnm.10.85,1963
Au,I,,20,10,,HEK-293,L,H,,Epithelial,E,Kidney,48,WST-1,tetrazolium salt,cell metabolic activity,94.177216,N,N,N,2010,79,10.2217/nnm.10.85,1964
Au,I,,20,100,,HEK-293,L,H,,Epithelial,E,Kidney,48,WST-1,tetrazolium salt,cell metabolic activity,88.101265,N,N,N,2010,79,10.2217/nnm.10.85,1965
Au,I,,20,1000,,HEK-293,L,H,,Epithelial,E,Kidney,48,WST-1,tetrazolium salt,cell metabolic activity,42.925983,N,N,N,2010,79,10.2217/nnm.10.85,1966
Au,I,Star anise,35,0.00000003828596342,,A549,L,H,,Epithelial,A,Lung,48,ApoTox-Glo™ Triplex,Caspase-Glo® 3/7 Reagent,protease activity,94.210526,N,N,N,2015,80,10.1016/j.ecoenv.2014.03.020,1967
Au,I,Star anise,35,0.0000001531438537,,A549,L,H,,Epithelial,A,Lung,48,ApoTox-Glo™ Triplex,Caspase-Glo® 3/7 Reagent,protease activity,92.63158,N,N,N,2015,80,10.1016/j.ecoenv.2014.03.020,1968
Au,I,Star anise,35,0.0000003062877073,,A549,L,H,,Epithelial,A,Lung,48,ApoTox-Glo™ Triplex,Caspase-Glo® 3/7 Reagent,protease activity,90.52631,N,N,N,2015,80,10.1016/j.ecoenv.2014.03.020,1969
Au,I,Star anise,35,0.0000003828596342,,A549,L,H,,Epithelial,A,Lung,48,ApoTox-Glo™ Triplex,Caspase-Glo® 3/7 Reagent,protease activity,88.42105,N,N,N,2015,80,10.1016/j.ecoenv.2014.03.020,1970
Au,I,Star anise,35,0.0000007657192683,,A549,L,H,,Epithelial,A,Lung,48,ApoTox-Glo™ Triplex,Caspase-Glo® 3/7 Reagent,protease activity,80.52631,N,N,N,2015,80,10.1016/j.ecoenv.2014.03.020,1971
Au,I,Citrate,35,0.00000003828596342,,A549,L,H,,Epithelial,A,Lung,48,ApoTox-Glo™ Triplex,Caspase-Glo® 3/7 Reagent,protease activity,93.68421,N,N,N,2015,80,10.1016/j.ecoenv.2014.03.020,1972
Au,I,Citrate,35,0.0000001531438537,,A549,L,H,,Epithelial,A,Lung,48,ApoTox-Glo™ Triplex,Caspase-Glo® 3/7 Reagent,protease activity,89.47369,N,N,N,2015,80,10.1016/j.ecoenv.2014.03.020,1973
Au,I,Citrate,35,0.0000003062877073,,A549,L,H,,Epithelial,A,Lung,48,ApoTox-Glo™ Triplex,Caspase-Glo® 3/7 Reagent,protease activity,84.210526,N,N,N,2015,80,10.1016/j.ecoenv.2014.03.020,1974
Au,I,Citrate,35,0.0000003828596342,,A549,L,H,,Epithelial,A,Lung,48,ApoTox-Glo™ Triplex,Caspase-Glo® 3/7 Reagent,protease activity,81.57895,N,N,N,2015,80,10.1016/j.ecoenv.2014.03.020,1975
Au,I,Citrate,35,0.0000007657192683,,A549,L,H,,Epithelial,A,Lung,48,ApoTox-Glo™ Triplex,Caspase-Glo® 3/7 Reagent,protease activity,74.73684,N,N,N,2015,80,10.1016/j.ecoenv.2014.03.020,1976
Au,I,Citrate,35,0.00000003828596342,,A549,L,H,,Epithelial,A,Lung,48,ApoTox-Glo™ Triplex,Caspase-Glo® 3/7 Reagent,protease activity,92.63158,N,N,N,2015,80,10.1016/j.ecoenv.2014.03.020,1977
Au,I,Citrate,35,0.0000001531438537,,A549,L,H,,Epithelial,A,Lung,48,ApoTox-Glo™ Triplex,Caspase-Glo® 3/7 Reagent,protease activity,89.47369,N,N,N,2015,80,10.1016/j.ecoenv.2014.03.020,1978
Au,I,Citrate,35,0.0000003062877073,,A549,L,H,,Epithelial,A,Lung,48,ApoTox-Glo™ Triplex,Caspase-Glo® 3/7 Reagent,protease activity,82.10526,N,N,N,2015,80,10.1016/j.ecoenv.2014.03.020,1979
Au,I,Citrate,35,0.0000003828596342,,A549,L,H,,Epithelial,A,Lung,48,ApoTox-Glo™ Triplex,Caspase-Glo® 3/7 Reagent,protease activity,74.73684,N,N,N,2015,80,10.1016/j.ecoenv.2014.03.020,1980
Au,I,Sodium borohydride,35,0.0000007657192683,,A549,L,H,,Epithelial,A,Lung,48,ApoTox-Glo™ Triplex,Caspase-Glo® 3/7 Reagent,protease activity,69.47369,N,N,N,2015,80,10.1016/j.ecoenv.2014.03.020,1981
Au,I,,25,0.001050566836,,MDA-MB-231,L,H,,Epithelial,A,Breast,48,MTT,tetrazolium salt,cell metabolic activity,62.41379,N,N,N,2014,81,10.1016/j.btre.2014.08.002,1982
Au,I,,25,0.0005252834181,,MDA-MB-231,L,H,,Epithelial,A,Breast,48,MTT,tetrazolium salt,cell metabolic activity,66.206894,N,N,N,2014,81,10.1016/j.btre.2014.08.002,1983
Au,I,,25,0.0001050566836,,MDA-MB-231,L,H,,Epithelial,A,Breast,48,MTT,tetrazolium salt,cell metabolic activity,77.586205,N,N,N,2014,81,10.1016/j.btre.2014.08.002,1984
Au,I,,25,0.00001050566836,,MDA-MB-231,L,H,,Epithelial,A,Breast,48,MTT,tetrazolium salt,cell metabolic activity,80,N,N,N,2014,81,10.1016/j.btre.2014.08.002,1985
Au,I,PEG,21.7,0.01,-7.6,C17.2,L,A,Mouse,Neuronal,A,Brain,24,MTT,tetrazolium salt,cell metabolic activity,91.451065,Y,N,Y,2014,82,10.1002/ppsc.201300357,1986
Au,I,PEG,21.7,0.02,-7.6,C17.2,L,A,Mouse,Neuronal,A,Brain,24,MTT,tetrazolium salt,cell metabolic activity,93.266335,Y,N,Y,2014,82,10.1002/ppsc.201300357,1987
Au,I,PEG,21.7,0.05,-7.6,C17.2,L,A,Mouse,Neuronal,A,Brain,24,MTT,tetrazolium salt,cell metabolic activity,95.39359,Y,N,Y,2014,82,10.1002/ppsc.201300357,1988
Au,I,PEG,21.7,0.1,-7.6,C17.2,L,A,Mouse,Neuronal,A,Brain,24,MTT,tetrazolium salt,cell metabolic activity,92.55768,Y,N,Y,2014,82,10.1002/ppsc.201300357,1989
Au,I,PEG,21.7,0.2,-7.6,C17.2,L,A,Mouse,Neuronal,A,Brain,24,MTT,tetrazolium salt,cell metabolic activity,88.172,Y,N,Y,2014,82,10.1002/ppsc.201300357,1990
Au,I,PEG,21.7,0.4,-7.6,C17.2,L,A,Mouse,Neuronal,A,Brain,24,MTT,tetrazolium salt,cell metabolic activity,82.23656,Y,N,Y,2014,82,10.1002/ppsc.201300357,1991
Au,I,PEG,21.7,0.8,-7.6,C17.2,L,A,Mouse,Neuronal,A,Brain,24,MTT,tetrazolium salt,cell metabolic activity,71.33922,Y,N,Y,2014,82,10.1002/ppsc.201300357,1992
Au,I,PEG,21.7,0.01,-7.6,HUVEC,P,H,,Endothelial,E,Umbilical cord,24,MTT,tetrazolium salt,cell metabolic activity,95.48146,Y,N,Y,2014,82,10.1002/ppsc.201300357,1993
Au,I,PEG,21.7,0.02,-7.6,HUVEC,P,H,,Endothelial,E,Umbilical cord,24,MTT,tetrazolium salt,cell metabolic activity,96.98729,Y,N,Y,2014,82,10.1002/ppsc.201300357,1994
Au,I,PEG,21.7,0.05,-7.6,HUVEC,P,H,,Endothelial,E,Umbilical cord,24,MTT,tetrazolium salt,cell metabolic activity,94.153275,Y,N,Y,2014,82,10.1002/ppsc.201300357,1995
Au,I,PEG,21.7,0.1,-7.6,HUVEC,P,H,,Endothelial,E,Umbilical cord,24,MTT,tetrazolium salt,cell metabolic activity,91.937515,Y,N,Y,2014,82,10.1002/ppsc.201300357,1996
Au,I,PEG,21.7,0.2,-7.6,HUVEC,P,H,,Endothelial,E,Umbilical cord,24,MTT,tetrazolium salt,cell metabolic activity,85.69136,Y,N,Y,2014,82,10.1002/ppsc.201300357,1997
Au,I,PEG,21.7,0.4,-7.6,HUVEC,P,H,,Endothelial,E,Umbilical cord,24,MTT,tetrazolium salt,cell metabolic activity,72.003944,Y,N,Y,2014,82,10.1002/ppsc.201300357,1998
Au,I,PEG,21.7,0.8,-7.6,HUVEC,P,H,,Endothelial,E,Umbilical cord,24,MTT,tetrazolium salt,cell metabolic activity,53.664707,Y,N,Y,2014,82,10.1002/ppsc.201300357,1999
Au,I,PEG,21.7,0.01,-7.6,PC12,L,A,Rat,Irregular,A,Adrenal gland,24,MTT,tetrazolium salt,cell metabolic activity,96.72178,Y,N,Y,2014,82,10.1002/ppsc.201300357,2000
Au,I,PEG,21.7,0.02,-7.6,PC12,L,A,Rat,Irregular,A,Adrenal gland,24,MTT,tetrazolium salt,cell metabolic activity,96.3684,Y,N,Y,2014,82,10.1002/ppsc.201300357,2001
Au,I,PEG,21.7,0.05,-7.6,PC12,L,A,Rat,Irregular,A,Adrenal gland,24,MTT,tetrazolium salt,cell metabolic activity,94.15264,Y,N,Y,2014,82,10.1002/ppsc.201300357,2002
Au,I,PEG,21.7,0.1,-7.6,PC12,L,A,Rat,Irregular,A,Adrenal gland,24,MTT,tetrazolium salt,cell metabolic activity,92.24696,Y,N,Y,2014,82,10.1002/ppsc.201300357,2003
Au,I,PEG,21.7,0.2,-7.6,PC12,L,A,Rat,Irregular,A,Adrenal gland,24,MTT,tetrazolium salt,cell metabolic activity,95.30382,Y,N,Y,2014,82,10.1002/ppsc.201300357,2004
Au,I,PEG,21.7,0.4,-7.6,PC12,L,A,Rat,Irregular,A,Adrenal gland,24,MTT,tetrazolium salt,cell metabolic activity,84.09704,Y,N,Y,2014,82,10.1002/ppsc.201300357,2005
Au,I,PEG,21.7,0.8,-7.6,PC12,L,A,Rat,Irregular,A,Adrenal gland,24,MTT,tetrazolium salt,cell metabolic activity,77.5408,Y,N,Y,2014,82,10.1002/ppsc.201300357,2006
Ag,I,PEI,8.5,0.00004922872295,,HepG2,L,H,,Epithelial,A,liver,24,NR,toluylene red,lysosomal uptake,129.86584,N,N,N,2009,83,10.1021/es900754q,2007
Ag,I,PEI,8.5,0.0000984574459,,HepG2,L,H,,Epithelial,A,liver,24,NR,toluylene red,lysosomal uptake,137.892,N,N,N,2009,83,10.1021/es900754q,2008
Ag,I,PEI,8.5,0.0002461436147,,HepG2,L,H,,Epithelial,A,liver,24,NR,toluylene red,lysosomal uptake,159.00958,N,N,N,2009,83,10.1021/es900754q,2009
Ag,I,PEI,8.5,0.0004922872295,,HepG2,L,H,,Epithelial,A,liver,24,NR,toluylene red,lysosomal uptake,103.34318,N,N,N,2009,83,10.1021/es900754q,2010
Ag,I,PEI,8.5,0.0007384308442,,HepG2,L,H,,Epithelial,A,liver,24,NR,toluylene red,lysosomal uptake,97.01994,N,N,N,2009,83,10.1021/es900754q,2011
Ag,I,PEI,8.5,0.000984574459,,HepG2,L,H,,Epithelial,A,liver,24,NR,toluylene red,lysosomal uptake,58.976433,N,N,N,2009,83,10.1021/es900754q,2012
Ag,I,PEI,8.5,0.001230718074,,HepG2,L,H,,Epithelial,A,liver,24,NR,toluylene red,lysosomal uptake,50.387463,N,N,N,2009,83,10.1021/es900754q,2013
Ag,I,PEI,8.5,0.001476861688,,HepG2,L,H,,Epithelial,A,liver,24,NR,toluylene red,lysosomal uptake,42.805492,N,N,N,2009,83,10.1021/es900754q,2014
Ag,I,,7.5,0.0003583121716,,HepG2,L,H,,Epithelial,A,liver,28,MTT,tetrazolium salt,cell metabolic activity,92.70501,N,N,N,2009,84,10.1016/j.tiv.2009.06.001,2015
Ag,I,,7.5,0.0007166243432,,HepG2,L,H,,Epithelial,A,liver,28,MTT,tetrazolium salt,cell metabolic activity,86.40675,N,N,N,2009,84,10.1016/j.tiv.2009.06.001,2016
Ag,I,,7.5,0.00214987303,,HepG2,L,H,,Epithelial,A,liver,28,MTT,tetrazolium salt,cell metabolic activity,37.004925,N,N,N,2009,84,10.1016/j.tiv.2009.06.001,2017
Ag,I,,7.5,0.003583121716,,HepG2,L,H,,Epithelial,A,liver,28,MTT,tetrazolium salt,cell metabolic activity,8.664321,N,N,N,2009,84,10.1016/j.tiv.2009.06.001,2018
Ag,I,,7.5,0.005016370403,,HepG2,L,H,,Epithelial,A,liver,28,MTT,tetrazolium salt,cell metabolic activity,6.769624,N,N,N,2009,84,10.1016/j.tiv.2009.06.001,2019
Ag,I,,7.5,0.007166243432,,HepG2,L,H,,Epithelial,A,liver,28,MTT,tetrazolium salt,cell metabolic activity,5.370866,N,N,N,2009,84,10.1016/j.tiv.2009.06.001,2020
Ag,I,,7.5,0.00007166243432,,HepG2,L,H,,Epithelial,A,liver,28,Alamar Blue,Alamar blue,cell metabolic activity,105.57671,N,N,N,2009,84,10.1016/j.tiv.2009.06.001,2021
Ag,I,,7.5,0.000214987303,,HepG2,L,H,,Epithelial,A,liver,28,Alamar Blue,Alamar blue,cell metabolic activity,97.50804,N,N,N,2009,84,10.1016/j.tiv.2009.06.001,2022
Ag,I,,7.5,0.0005016370403,,HepG2,L,H,,Epithelial,A,liver,28,Alamar Blue,Alamar blue,cell metabolic activity,83.15533,N,N,N,2009,84,10.1016/j.tiv.2009.06.001,2023
Ag,I,,7.5,0.0007166243432,,HepG2,L,H,,Epithelial,A,liver,28,Alamar Blue,Alamar blue,cell metabolic activity,49.943485,N,N,N,2009,84,10.1016/j.tiv.2009.06.001,2024
Ag,I,,7.5,0.001433248686,,HepG2,L,H,,Epithelial,A,liver,28,Alamar Blue,Alamar blue,cell metabolic activity,37.873005,N,N,N,2009,84,10.1016/j.tiv.2009.06.001,2025
Ag,I,,7.5,0.00214987303,,HepG2,L,H,,Epithelial,A,liver,28,Alamar Blue,Alamar blue,cell metabolic activity,15.518436,N,N,N,2009,84,10.1016/j.tiv.2009.06.001,2026
Ag,I,,7.5,0.003583121716,,HepG2,L,H,,Epithelial,A,liver,28,Alamar Blue,Alamar blue,cell metabolic activity,9.164071,N,N,N,2009,84,10.1016/j.tiv.2009.06.001,2027
Ag,I,,7.5,0.00007166243432,,HepG2,L,H,,Epithelial,A,liver,28,LDH,LDH activity assay kit,LDH leakage,98.0487804,N,N,N,2009,84,10.1016/j.tiv.2009.06.001,2028
Ag,I,,7.5,0.0001433248686,,HepG2,L,H,,Epithelial,A,liver,28,LDH,LDH activity assay kit,LDH leakage,96.5853658,N,N,N,2009,84,10.1016/j.tiv.2009.06.001,2029
Ag,I,,7.5,0.000214987303,,HepG2,L,H,,Epithelial,A,liver,28,LDH,LDH activity assay kit,LDH leakage,74.634146,N,N,N,2009,84,10.1016/j.tiv.2009.06.001,2030
Ag,I,,7.5,0.0005016370403,,HepG2,L,H,,Epithelial,A,liver,28,LDH,LDH activity assay kit,LDH leakage,13.65854,N,N,N,2009,84,10.1016/j.tiv.2009.06.001,2031
Ag,I,,7.5,0.0007166243432,,HepG2,L,H,,Epithelial,A,liver,28,LDH,LDH activity assay kit,LDH leakage,11.70731,N,N,N,2009,84,10.1016/j.tiv.2009.06.001,2032
Ag,I,,7.5,0.001433248686,,HepG2,L,H,,Epithelial,A,liver,28,LDH,LDH activity assay kit,LDH leakage,13.17073,N,N,N,2009,84,10.1016/j.tiv.2009.06.001,2033
Ag,I,,15,0.0004478902145,,C18–4,L,A,Mouse,Fibroblast,A,Testis,48,MTS,tetrazolium salt,cell metabolic activity,112.98578,N,N,Y,2005,85,10.1093/toxsci/kfi256,2034
Ag,I,,15,0.0008957804291,,C18–4,L,A,Mouse,Fibroblast,A,Testis,48,MTS,tetrazolium salt,cell metabolic activity,23.507109,N,N,Y,2005,85,10.1093/toxsci/kfi256,2035
Ag,I,,100,0.000006046517896,-20,hMSCs,P,H,,Mesenchymal,A,Bone marrow,24,Live/Dead,calcein AM,cell membrane integrity,88.548386,N,Y,N,2010,86,10.1039/B914875B,2036
Ag,I,,100,0.00005139540212,,HeLa,L,H,,Epithelial,A,Cervix,24,ATP,luciferase,ATP content,96.42857,N,N,Y,2009,87,10.1007/s12030-009-9029-1,2037
Ag,I,,100,0.0001027908042,,HeLa,L,H,,Epithelial,A,Cervix,24,ATP,luciferase,ATP content,90,N,N,Y,2009,87,10.1007/s12030-009-9029-1,2038
Ag,I,,100,0.0002025583495,,HeLa,L,H,,Epithelial,A,Cervix,24,ATP,luciferase,ATP content,27.142857,N,N,Y,2009,87,10.1007/s12030-009-9029-1,2039
Ag,I,,100,0.000408139958,,HeLa,L,H,,Epithelial,A,Cervix,24,ATP,luciferase,ATP content,2.142857,N,N,Y,2009,87,10.1007/s12030-009-9029-1,2040
Ag,I,,100,0.000816279916,,HeLa,L,H,,Epithelial,A,Cervix,24,ATP,luciferase,ATP content,0,N,N,Y,2009,87,10.1007/s12030-009-9029-1,2041
Ag,I,,35,0.00119872658,,HeLa,L,H,,Epithelial,A,Cervix,24,ATP,luciferase,ATP content,106.42857,N,N,Y,2009,87,10.1007/s12030-009-9029-1,2042
Ag,I,,35,0.00239745316,,HeLa,L,H,,Epithelial,A,Cervix,24,ATP,luciferase,ATP content,92.85714,N,N,Y,2009,87,10.1007/s12030-009-9029-1,2043
Ag,I,,35,0.004724392992,,HeLa,L,H,,Epithelial,A,Cervix,24,ATP,luciferase,ATP content,90.71429,N,N,Y,2009,87,10.1007/s12030-009-9029-1,2044
Ag,I,,35,0.009519299312,,HeLa,L,H,,Epithelial,A,Cervix,24,ATP,luciferase,ATP content,76.42857,N,N,Y,2009,87,10.1007/s12030-009-9029-1,2045
Ag,I,,35,0.01903859862,,HeLa,L,H,,Epithelial,A,Cervix,24,ATP,luciferase,ATP content,51.42857,N,N,Y,2009,87,10.1007/s12030-009-9029-1,2046
Ag,I,,10,0.05139540212,,HeLa,L,H,,Epithelial,A,Cervix,24,ATP,luciferase,ATP content,107.85714,N,N,Y,2009,87,10.1007/s12030-009-9029-1,2047
Ag,I,,10,0.1027908042,,HeLa,L,H,,Epithelial,A,Cervix,24,ATP,luciferase,ATP content,95,N,N,Y,2009,87,10.1007/s12030-009-9029-1,2048
Ag,I,,10,0.2025583495,,HeLa,L,H,,Epithelial,A,Cervix,24,ATP,luciferase,ATP content,92.14286,N,N,Y,2009,87,10.1007/s12030-009-9029-1,2049
Ag,I,,10,0.408139958,,HeLa,L,H,,Epithelial,A,Cervix,24,ATP,luciferase,ATP content,82.14286,N,N,Y,2009,87,10.1007/s12030-009-9029-1,2050
Ag,I,,10,0.816279916,,HeLa,L,H,,Epithelial,A,Cervix,24,ATP,luciferase,ATP content,53.57143,N,N,Y,2009,87,10.1007/s12030-009-9029-1,2051
Ag,I,,28.41,0.0003296109678,-33.33,HaCaT,L,H,,Keratinocyte,A,Skin,24,Alamar Blue,Alamar blue,cell metabolic activity,100.85107,N,N,Y,2012,88,10.1016/j.tiv.2011.12.004,2052
Ag,I,,28.41,0.0003296109678,-33.33,HaCaT,L,H,,Keratinocyte,A,Skin,48,Alamar Blue,Alamar blue,cell metabolic activity,62.12766,N,N,Y,2012,88,10.1016/j.tiv.2011.12.004,2053
Ag,I,,28.41,0.0003296109678,-33.33,HaCaT,L,H,,Keratinocyte,A,Skin,72,Alamar Blue,Alamar blue,cell metabolic activity,55.31915,N,N,Y,2012,88,10.1016/j.tiv.2011.12.004,2054
Ag,I,,28.41,0.0006592219357,-33.33,HaCaT,L,H,,Keratinocyte,A,Skin,24,Alamar Blue,Alamar blue,cell metabolic activity,65.106384,N,N,Y,2012,88,10.1016/j.tiv.2011.12.004,2055
Ag,I,,28.41,0.0006592219357,-33.33,HaCaT,L,H,,Keratinocyte,A,Skin,48,Alamar Blue,Alamar blue,cell metabolic activity,38.723404,N,N,Y,2012,88,10.1016/j.tiv.2011.12.004,2056
Ag,I,,28.41,0.0006592219357,-33.33,HaCaT,L,H,,Keratinocyte,A,Skin,72,Alamar Blue,Alamar blue,cell metabolic activity,35.744682,N,N,Y,2012,88,10.1016/j.tiv.2011.12.004,2057
Ag,I,,28.41,0.001318443871,-33.33,HaCaT,L,H,,Keratinocyte,A,Skin,24,Alamar Blue,Alamar blue,cell metabolic activity,34.468086,N,N,Y,2012,88,10.1016/j.tiv.2011.12.004,2058
Ag,I,,28.41,0.001318443871,-33.33,HaCaT,L,H,,Keratinocyte,A,Skin,48,Alamar Blue,Alamar blue,cell metabolic activity,22.553192,N,N,Y,2012,88,10.1016/j.tiv.2011.12.004,2059
Ag,I,,28.41,0.001318443871,-33.33,HaCaT,L,H,,Keratinocyte,A,Skin,72,Alamar Blue,Alamar blue,cell metabolic activity,17.021276,N,N,Y,2012,88,10.1016/j.tiv.2011.12.004,2060
Ag,I,,28.41,0.002636887743,-33.33,HaCaT,L,H,,Keratinocyte,A,Skin,24,Alamar Blue,Alamar blue,cell metabolic activity,23.829786,N,N,Y,2012,88,10.1016/j.tiv.2011.12.004,2061
Ag,I,,28.41,0.002636887743,-33.33,HaCaT,L,H,,Keratinocyte,A,Skin,48,Alamar Blue,Alamar blue,cell metabolic activity,14.468085,N,N,Y,2012,88,10.1016/j.tiv.2011.12.004,2062
Ag,I,,28.41,0.002636887743,-33.33,HaCaT,L,H,,Keratinocyte,A,Skin,72,Alamar Blue,Alamar blue,cell metabolic activity,9.361702,N,N,Y,2012,88,10.1016/j.tiv.2011.12.004,2063
Ag,I,,28.41,0.005273775485,-33.33,HaCaT,L,H,,Keratinocyte,A,Skin,24,Alamar Blue,Alamar blue,cell metabolic activity,9.787234,N,N,Y,2012,88,10.1016/j.tiv.2011.12.004,2064
Ag,I,,28.41,0.005273775485,-33.33,HaCaT,L,H,,Keratinocyte,A,Skin,48,Alamar Blue,Alamar blue,cell metabolic activity,8.936171,N,N,Y,2012,88,10.1016/j.tiv.2011.12.004,2065
Ag,I,,28.41,0.005273775485,-33.33,HaCaT,L,H,,Keratinocyte,A,Skin,72,Alamar Blue,Alamar blue,cell metabolic activity,4.680851,N,N,Y,2012,88,10.1016/j.tiv.2011.12.004,2066
Ag,I,,28.41,0.007910663228,-33.33,HaCaT,L,H,,Keratinocyte,A,Skin,24,Alamar Blue,Alamar blue,cell metabolic activity,4.255319,N,N,Y,2012,88,10.1016/j.tiv.2011.12.004,2067
Ag,I,,28.41,0.007910663228,-33.33,HaCaT,L,H,,Keratinocyte,A,Skin,48,Alamar Blue,Alamar blue,cell metabolic activity,4.680851,N,N,Y,2012,88,10.1016/j.tiv.2011.12.004,2068
Ag,I,,28.41,0.007910663228,-33.33,HaCaT,L,H,,Keratinocyte,A,Skin,72,Alamar Blue,Alamar blue,cell metabolic activity,4.680851,N,N,Y,2012,88,10.1016/j.tiv.2011.12.004,2069
Ag,I,,28.41,0.01054755097,-33.33,HaCaT,L,H,,Keratinocyte,A,Skin,24,Alamar Blue,Alamar blue,cell metabolic activity,6.808511,N,N,Y,2012,88,10.1016/j.tiv.2011.12.004,2070
Ag,I,,28.41,0.01054755097,-33.33,HaCaT,L,H,,Keratinocyte,A,Skin,48,Alamar Blue,Alamar blue,cell metabolic activity,5.5319147,N,N,Y,2012,88,10.1016/j.tiv.2011.12.004,2071
Ag,I,,28.41,0.01054755097,-33.33,HaCaT,L,H,,Keratinocyte,A,Skin,72,Alamar Blue,Alamar blue,cell metabolic activity,3.8297873,N,N,Y,2012,88,10.1016/j.tiv.2011.12.004,2072
Ag,I,,28.41,0.01318443871,-33.33,HaCaT,L,H,,Keratinocyte,A,Skin,24,Alamar Blue,Alamar blue,cell metabolic activity,4.255319,N,N,Y,2012,88,10.1016/j.tiv.2011.12.004,2073
Ag,I,,28.41,0.01318443871,-33.33,HaCaT,L,H,,Keratinocyte,A,Skin,48,Alamar Blue,Alamar blue,cell metabolic activity,4.255319,N,N,Y,2012,88,10.1016/j.tiv.2011.12.004,2074
Ag,I,,28.41,0.01318443871,-33.33,HaCaT,L,H,,Keratinocyte,A,Skin,72,Alamar Blue,Alamar blue,cell metabolic activity,3.4042554,N,N,Y,2012,88,10.1016/j.tiv.2011.12.004,2075
Ag,I,,28.41,0.0002636887743,-33.33,HeLa,L,H,,Epithelial,A,Cervix,24,Alamar Blue,Alamar blue,cell metabolic activity,92.5,N,N,Y,2012,88,10.1016/j.tiv.2011.12.004,2076
Ag,I,,28.41,0.0002636887743,-33.33,HeLa,L,H,,Epithelial,A,Cervix,48,Alamar Blue,Alamar blue,cell metabolic activity,32.083332,N,N,Y,2012,88,10.1016/j.tiv.2011.12.004,2077
Ag,I,,28.41,0.0002636887743,-33.33,HeLa,L,H,,Epithelial,A,Cervix,72,Alamar Blue,Alamar blue,cell metabolic activity,15.833333,N,N,Y,2012,88,10.1016/j.tiv.2011.12.004,2078
Ag,I,,28.41,0.0005273775485,-33.33,HeLa,L,H,,Epithelial,A,Cervix,24,Alamar Blue,Alamar blue,cell metabolic activity,57.916668,N,N,Y,2012,88,10.1016/j.tiv.2011.12.004,2079
Ag,I,,28.41,0.0005273775485,-33.33,HeLa,L,H,,Epithelial,A,Cervix,48,Alamar Blue,Alamar blue,cell metabolic activity,10.833333,N,N,Y,2012,88,10.1016/j.tiv.2011.12.004,2080
Ag,I,,28.41,0.0005273775485,-33.33,HeLa,L,H,,Epithelial,A,Cervix,72,Alamar Blue,Alamar blue,cell metabolic activity,7.9166665,N,N,Y,2012,88,10.1016/j.tiv.2011.12.004,2081
Ag,I,,28.41,0.0007910663228,-33.33,HeLa,L,H,,Epithelial,A,Cervix,24,Alamar Blue,Alamar blue,cell metabolic activity,50.833332,N,N,Y,2012,88,10.1016/j.tiv.2011.12.004,2082
Ag,I,,28.41,0.0007910663228,-33.33,HeLa,L,H,,Epithelial,A,Cervix,48,Alamar Blue,Alamar blue,cell metabolic activity,2.0833333,N,N,Y,2012,88,10.1016/j.tiv.2011.12.004,2083
Ag,I,,28.41,0.0007910663228,-33.33,HeLa,L,H,,Epithelial,A,Cervix,72,Alamar Blue,Alamar blue,cell metabolic activity,2.0833333,N,N,Y,2012,88,10.1016/j.tiv.2011.12.004,2084
Ag,I,,28.41,0.001054755097,-33.33,HeLa,L,H,,Epithelial,A,Cervix,24,Alamar Blue,Alamar blue,cell metabolic activity,48.333332,N,N,Y,2012,88,10.1016/j.tiv.2011.12.004,2085
Ag,I,,28.41,0.001054755097,-33.33,HeLa,L,H,,Epithelial,A,Cervix,48,Alamar Blue,Alamar blue,cell metabolic activity,1.25,N,N,Y,2012,88,10.1016/j.tiv.2011.12.004,2086
Ag,I,,28.41,0.001054755097,-33.33,HeLa,L,H,,Epithelial,A,Cervix,72,Alamar Blue,Alamar blue,cell metabolic activity,1.25,N,N,Y,2012,88,10.1016/j.tiv.2011.12.004,2087
Ag,I,,28.41,0.001318443871,-33.33,HeLa,L,H,,Epithelial,A,Cervix,24,Alamar Blue,Alamar blue,cell metabolic activity,40,N,N,Y,2012,88,10.1016/j.tiv.2011.12.004,2088
Ag,I,,28.41,0.001318443871,-33.33,HeLa,L,H,,Epithelial,A,Cervix,48,Alamar Blue,Alamar blue,cell metabolic activity,1.25,N,N,Y,2012,88,10.1016/j.tiv.2011.12.004,2089
Ag,I,,28.41,0.001318443871,-33.33,HeLa,L,H,,Epithelial,A,Cervix,72,Alamar Blue,Alamar blue,cell metabolic activity,1.25,N,N,Y,2012,88,10.1016/j.tiv.2011.12.004,2090
Ag,I,,28.41,0.001977665807,-33.33,HeLa,L,H,,Epithelial,A,Cervix,24,Alamar Blue,Alamar blue,cell metabolic activity,39.166668,N,N,Y,2012,88,10.1016/j.tiv.2011.12.004,2091
Ag,I,,28.41,0.001977665807,-33.33,HeLa,L,H,,Epithelial,A,Cervix,48,Alamar Blue,Alamar blue,cell metabolic activity,0.41666666,N,N,Y,2012,88,10.1016/j.tiv.2011.12.004,2092
Ag,I,,28.41,0.001977665807,-33.33,HeLa,L,H,,Epithelial,A,Cervix,72,Alamar Blue,Alamar blue,cell metabolic activity,0,N,N,Y,2012,88,10.1016/j.tiv.2011.12.004,2093
Ag,I,,28.41,0.002636887743,-33.33,HeLa,L,H,,Epithelial,A,Cervix,24,Alamar Blue,Alamar blue,cell metabolic activity,36.25,N,N,Y,2012,88,10.1016/j.tiv.2011.12.004,2094
Ag,I,,28.41,0.002636887743,-33.33,HeLa,L,H,,Epithelial,A,Cervix,48,Alamar Blue,Alamar blue,cell metabolic activity,0.8333333,N,N,Y,2012,88,10.1016/j.tiv.2011.12.004,2095
Ag,I,,28.41,0.002636887743,-33.33,HeLa,L,H,,Epithelial,A,Cervix,72,Alamar Blue,Alamar blue,cell metabolic activity,0.8333333,N,N,Y,2012,88,10.1016/j.tiv.2011.12.004,2096
Ag,I,,28.41,0.003296109678,-33.33,HeLa,L,H,,Epithelial,A,Cervix,24,Alamar Blue,Alamar blue,cell metabolic activity,32.083332,N,N,Y,2012,88,10.1016/j.tiv.2011.12.004,2097
Ag,I,,28.41,0.003296109678,-33.33,HeLa,L,H,,Epithelial,A,Cervix,48,Alamar Blue,Alamar blue,cell metabolic activity,0,N,N,Y,2012,88,10.1016/j.tiv.2011.12.004,2098
Ag,I,,28.41,0.003296109678,-33.33,HeLa,L,H,,Epithelial,A,Cervix,72,Alamar Blue,Alamar blue,cell metabolic activity,0,N,N,Y,2012,88,10.1016/j.tiv.2011.12.004,2099
Ag,I,,28.41,0.0003296109678,-33.33,HaCaT,L,H,,Keratinocyte,A,Skin,24,NR,toluylene red,lysosomal uptake,112.638435,N,N,Y,2012,88,10.1016/j.tiv.2011.12.004,2100
Ag,I,,28.41,0.0003296109678,-33.33,HaCaT,L,H,,Keratinocyte,A,Skin,48,NR,toluylene red,lysosomal uptake,104.42997,N,N,Y,2012,88,10.1016/j.tiv.2011.12.004,2101
Ag,I,,28.41,0.0003296109678,-33.33,HaCaT,L,H,,Keratinocyte,A,Skin,72,NR,toluylene red,lysosomal uptake,92.57329,N,N,Y,2012,88,10.1016/j.tiv.2011.12.004,2102
Ag,I,,28.41,0.0006592219357,-33.33,HaCaT,L,H,,Keratinocyte,A,Skin,24,NR,toluylene red,lysosomal uptake,68.40391,N,N,Y,2012,88,10.1016/j.tiv.2011.12.004,2103
Ag,I,,28.41,0.0006592219357,-33.33,HaCaT,L,H,,Keratinocyte,A,Skin,48,NR,toluylene red,lysosomal uptake,65.667755,N,N,Y,2012,88,10.1016/j.tiv.2011.12.004,2104
Ag,I,,28.41,0.0006592219357,-33.33,HaCaT,L,H,,Keratinocyte,A,Skin,72,NR,toluylene red,lysosomal uptake,46.970684,N,N,Y,2012,88,10.1016/j.tiv.2011.12.004,2105
