Repository: ammar257ammar/RDFied-datasets

## Nano toxicity RDFied datasets

This repository contains datasets published as supplementary materials for nano toxicity related literature.

In each dataset folder, a folder names "rdf" contains the output RDF generated from the RML mapping.

## Other formats

The redland `rapper` tool can be used to convert the output to Turtle, e.g.:

```shell
rapper -i ntriples -o turtle mo-cytotoxicity-metadata.nq > mo-cytotoxicity-metadata.ttl
```

You can use namespaces in the Turtle with this `rapper` option `-f 'xmlns:prov="http://www.w3.org/ns/prov#"'`
and repeat that `-f` option once for each namespace you want to define.

File: 05-meta-cytotoxicity/nn8b07562_si_001.xlsx.csv (part 10 of 13)
nanoparticle,type_organic_inorganic,coat,diameter,dose,zeta_potential,cell_line,cell_line_or_primary,human_or_animal,animal_species,cell_morphology,cell_age_embryonic_or_adult,cell_organ_or_tissue,exposure_time,test_assay,test_indicator,biochemical_metric,cell_viability,inference_checked_y_n,colloidal_stability_checked_y_n,positive_control_y_n,publication_year,particle_id,reference_doi,row_num
Ag,I,,28.41,0.001318443871,-33.33,HaCaT,L,H,,Keratinocyte,A,Skin,24,NR,toluylene red,lysosomal uptake,41.49837,N,N,Y,2012,88,10.1016/j.tiv.2011.12.004,2106
Ag,I,,28.41,0.001318443871,-33.33,HaCaT,L,H,,Keratinocyte,A,Skin,48,NR,toluylene red,lysosomal uptake,39.218243,N,N,Y,2012,88,10.1016/j.tiv.2011.12.004,2107
Ag,I,,28.41,0.001318443871,-33.33,HaCaT,L,H,,Keratinocyte,A,Skin,72,NR,toluylene red,lysosomal uptake,25.081432,N,N,Y,2012,88,10.1016/j.tiv.2011.12.004,2108
Ag,I,,28.41,0.002636887743,-33.33,HaCaT,L,H,,Keratinocyte,A,Skin,24,NR,toluylene red,lysosomal uptake,38.762215,N,N,Y,2012,88,10.1016/j.tiv.2011.12.004,2109
Ag,I,,28.41,0.002636887743,-33.33,HaCaT,L,H,,Keratinocyte,A,Skin,48,NR,toluylene red,lysosomal uptake,28.729641,N,N,Y,2012,88,10.1016/j.tiv.2011.12.004,2110
Ag,I,,28.41,0.002636887743,-33.33,HaCaT,L,H,,Keratinocyte,A,Skin,72,NR,toluylene red,lysosomal uptake,20.521173,N,N,Y,2012,88,10.1016/j.tiv.2011.12.004,2111
Ag,I,,28.41,0.005273775485,-33.33,HaCaT,L,H,,Keratinocyte,A,Skin,24,NR,toluylene red,lysosomal uptake,34.201954,N,N,Y,2012,88,10.1016/j.tiv.2011.12.004,2112
Ag,I,,28.41,0.005273775485,-33.33,HaCaT,L,H,,Keratinocyte,A,Skin,48,NR,toluylene red,lysosomal uptake,24.16938,N,N,Y,2012,88,10.1016/j.tiv.2011.12.004,2113
Ag,I,,28.41,0.005273775485,-33.33,HaCaT,L,H,,Keratinocyte,A,Skin,72,NR,toluylene red,lysosomal uptake,19.153095,N,N,Y,2012,88,10.1016/j.tiv.2011.12.004,2114
Ag,I,,28.41,0.007910663228,-33.33,HaCaT,L,H,,Keratinocyte,A,Skin,24,NR,toluylene red,lysosomal uptake,34.65798,N,N,Y,2012,88,10.1016/j.tiv.2011.12.004,2115
Ag,I,,28.41,0.007910663228,-33.33,HaCaT,L,H,,Keratinocyte,A,Skin,48,NR,toluylene red,lysosomal uptake,23.713354,N,N,Y,2012,88,10.1016/j.tiv.2011.12.004,2116
Ag,I,,28.41,0.007910663228,-33.33,HaCaT,L,H,,Keratinocyte,A,Skin,72,NR,toluylene red,lysosomal uptake,20.521173,N,N,Y,2012,88,10.1016/j.tiv.2011.12.004,2117
Ag,I,,28.41,0.01054755097,-33.33,HaCaT,L,H,,Keratinocyte,A,Skin,24,NR,toluylene red,lysosomal uptake,35.570034,N,N,Y,2012,88,10.1016/j.tiv.2011.12.004,2118
Ag,I,,28.41,0.01054755097,-33.33,HaCaT,L,H,,Keratinocyte,A,Skin,48,NR,toluylene red,lysosomal uptake,21.889252,N,N,Y,2012,88,10.1016/j.tiv.2011.12.004,2119
Ag,I,,28.41,0.01054755097,-33.33,HaCaT,L,H,,Keratinocyte,A,Skin,72,NR,toluylene red,lysosomal uptake,22.345278,N,N,Y,2012,88,10.1016/j.tiv.2011.12.004,2120
Ag,I,,28.41,0.01318443871,-33.33,HaCaT,L,H,,Keratinocyte,A,Skin,24,NR,toluylene red,lysosomal uptake,35.114006,N,N,Y,2012,88,10.1016/j.tiv.2011.12.004,2121
Ag,I,,28.41,0.01318443871,-33.33,HaCaT,L,H,,Keratinocyte,A,Skin,48,NR,toluylene red,lysosomal uptake,23.25733,N,N,Y,2012,88,10.1016/j.tiv.2011.12.004,2122
Ag,I,,28.41,0.01318443871,-33.33,HaCaT,L,H,,Keratinocyte,A,Skin,72,NR,toluylene red,lysosomal uptake,22.801304,N,N,Y,2012,88,10.1016/j.tiv.2011.12.004,2123
Ag,I,,28.41,0.0002636887743,-33.33,HeLa,L,H,,Epithelial,A,Cervix,24,NR,toluylene red,lysosomal uptake,85.82781,N,N,Y,2012,88,10.1016/j.tiv.2011.12.004,2124
Ag,I,,28.41,0.0002636887743,-33.33,HeLa,L,H,,Epithelial,A,Cervix,48,NR,toluylene red,lysosomal uptake,48.47682,N,N,Y,2012,88,10.1016/j.tiv.2011.12.004,2125
Ag,I,,28.41,0.0002636887743,-33.33,HeLa,L,H,,Epithelial,A,Cervix,72,NR,toluylene red,lysosomal uptake,44.90066,N,N,Y,2012,88,10.1016/j.tiv.2011.12.004,2126
Ag,I,,28.41,0.0005273775485,-33.33,HeLa,L,H,,Epithelial,A,Cervix,24,NR,toluylene red,lysosomal uptake,71.12583,N,N,Y,2012,88,10.1016/j.tiv.2011.12.004,2127
Ag,I,,28.41,0.0005273775485,-33.33,HeLa,L,H,,Epithelial,A,Cervix,48,NR,toluylene red,lysosomal uptake,45.29801,N,N,Y,2012,88,10.1016/j.tiv.2011.12.004,2128
Ag,I,,28.41,0.0005273775485,-33.33,HeLa,L,H,,Epithelial,A,Cervix,72,NR,toluylene red,lysosomal uptake,40.13245,N,N,Y,2012,88,10.1016/j.tiv.2011.12.004,2129
Ag,I,,28.41,0.0007910663228,-33.33,HeLa,L,H,,Epithelial,A,Cervix,24,NR,toluylene red,lysosomal uptake,67.15232,N,N,Y,2012,88,10.1016/j.tiv.2011.12.004,2130
Ag,I,,28.41,0.0007910663228,-33.33,HeLa,L,H,,Epithelial,A,Cervix,48,NR,toluylene red,lysosomal uptake,33.377483,N,N,Y,2012,88,10.1016/j.tiv.2011.12.004,2131
Ag,I,,28.41,0.0007910663228,-33.33,HeLa,L,H,,Epithelial,A,Cervix,72,NR,toluylene red,lysosomal uptake,30.198675,N,N,Y,2012,88,10.1016/j.tiv.2011.12.004,2132
Ag,I,,28.41,0.001054755097,-33.33,HeLa,L,H,,Epithelial,A,Cervix,24,NR,toluylene red,lysosomal uptake,65.960266,N,N,Y,2012,88,10.1016/j.tiv.2011.12.004,2133
Ag,I,,28.41,0.001054755097,-33.33,HeLa,L,H,,Epithelial,A,Cervix,48,NR,toluylene red,lysosomal uptake,29.403973,N,N,Y,2012,88,10.1016/j.tiv.2011.12.004,2134
Ag,I,,28.41,0.001054755097,-33.33,HeLa,L,H,,Epithelial,A,Cervix,72,NR,toluylene red,lysosomal uptake,27.81457,N,N,Y,2012,88,10.1016/j.tiv.2011.12.004,2135
Ag,I,,28.41,0.001318443871,-33.33,HeLa,L,H,,Epithelial,A,Cervix,24,NR,toluylene red,lysosomal uptake,60.7947,N,N,Y,2012,88,10.1016/j.tiv.2011.12.004,2136
Ag,I,,28.41,0.001318443871,-33.33,HeLa,L,H,,Epithelial,A,Cervix,48,NR,toluylene red,lysosomal uptake,28.609272,N,N,Y,2012,88,10.1016/j.tiv.2011.12.004,2137
Ag,I,,28.41,0.001318443871,-33.33,HeLa,L,H,,Epithelial,A,Cervix,72,NR,toluylene red,lysosomal uptake,27.81457,N,N,Y,2012,88,10.1016/j.tiv.2011.12.004,2138
Ag,I,,28.41,0.001977665807,-33.33,HeLa,L,H,,Epithelial,A,Cervix,24,NR,toluylene red,lysosomal uptake,53.245033,N,N,Y,2012,88,10.1016/j.tiv.2011.12.004,2139
Ag,I,,28.41,0.001977665807,-33.33,HeLa,L,H,,Epithelial,A,Cervix,48,NR,toluylene red,lysosomal uptake,26.622517,N,N,Y,2012,88,10.1016/j.tiv.2011.12.004,2140
Ag,I,,28.41,0.001977665807,-33.33,HeLa,L,H,,Epithelial,A,Cervix,72,NR,toluylene red,lysosomal uptake,25.827814,N,N,Y,2012,88,10.1016/j.tiv.2011.12.004,2141
Ag,I,,28.41,0.002636887743,-33.33,HeLa,L,H,,Epithelial,A,Cervix,24,NR,toluylene red,lysosomal uptake,49.668873,N,N,Y,2012,88,10.1016/j.tiv.2011.12.004,2142
Ag,I,,28.41,0.002636887743,-33.33,HeLa,L,H,,Epithelial,A,Cervix,48,NR,toluylene red,lysosomal uptake,27.019867,N,N,Y,2012,88,10.1016/j.tiv.2011.12.004,2143
Ag,I,,28.41,0.002636887743,-33.33,HeLa,L,H,,Epithelial,A,Cervix,72,NR,toluylene red,lysosomal uptake,25.430464,N,N,Y,2012,88,10.1016/j.tiv.2011.12.004,2144
Ag,I,,28.41,0.003296109678,-33.33,HeLa,L,H,,Epithelial,A,Cervix,24,NR,toluylene red,lysosomal uptake,43.311256,N,N,Y,2012,88,10.1016/j.tiv.2011.12.004,2145
Ag,I,,28.41,0.003296109678,-33.33,HeLa,L,H,,Epithelial,A,Cervix,48,NR,toluylene red,lysosomal uptake,22.251656,N,N,Y,2012,88,10.1016/j.tiv.2011.12.004,2146
Ag,I,,28.41,0.003296109678,-33.33,HeLa,L,H,,Epithelial,A,Cervix,72,NR,toluylene red,lysosomal uptake,19.86755,N,N,Y,2012,88,10.1016/j.tiv.2011.12.004,2147
Ag,I,,28.41,0.0003296109678,-33.33,HaCaT,L,H,,Keratinocyte,A,Skin,24,MTT,tetrazolium salt,cell metabolic activity,70.166115,N,N,Y,2012,88,10.1016/j.tiv.2011.12.004,2148
Ag,I,,28.41,0.0003296109678,-33.33,HaCaT,L,H,,Keratinocyte,A,Skin,48,MTT,tetrazolium salt,cell metabolic activity,59.401993,N,N,Y,2012,88,10.1016/j.tiv.2011.12.004,2149
Ag,I,,28.41,0.0003296109678,-33.33,HaCaT,L,H,,Keratinocyte,A,Skin,72,MTT,tetrazolium salt,cell metabolic activity,55.016613,N,N,Y,2012,88,10.1016/j.tiv.2011.12.004,2150
Ag,I,,28.41,0.0006592219357,-33.33,HaCaT,L,H,,Keratinocyte,A,Skin,24,MTT,tetrazolium salt,cell metabolic activity,60.199337,N,N,Y,2012,88,10.1016/j.tiv.2011.12.004,2151
Ag,I,,28.41,0.0006592219357,-33.33,HaCaT,L,H,,Keratinocyte,A,Skin,48,MTT,tetrazolium salt,cell metabolic activity,43.45515,N,N,Y,2012,88,10.1016/j.tiv.2011.12.004,2152
Ag,I,,28.41,0.0006592219357,-33.33,HaCaT,L,H,,Keratinocyte,A,Skin,72,MTT,tetrazolium salt,cell metabolic activity,38.671097,N,N,Y,2012,88,10.1016/j.tiv.2011.12.004,2153
Ag,I,,28.41,0.001318443871,-33.33,HaCaT,L,H,,Keratinocyte,A,Skin,24,MTT,tetrazolium salt,cell metabolic activity,18.737541,N,N,Y,2012,88,10.1016/j.tiv.2011.12.004,2154
Ag,I,,28.41,0.001318443871,-33.33,HaCaT,L,H,,Keratinocyte,A,Skin,48,MTT,tetrazolium salt,cell metabolic activity,20.730898,N,N,Y,2012,88,10.1016/j.tiv.2011.12.004,2155
Ag,I,,28.41,0.001318443871,-33.33,HaCaT,L,H,,Keratinocyte,A,Skin,72,MTT,tetrazolium salt,cell metabolic activity,17.940199,N,N,Y,2012,88,10.1016/j.tiv.2011.12.004,2156
Ag,I,,28.41,0.002636887743,-33.33,HaCaT,L,H,,Keratinocyte,A,Skin,24,MTT,tetrazolium salt,cell metabolic activity,12.358804,N,N,Y,2012,88,10.1016/j.tiv.2011.12.004,2157
Ag,I,,28.41,0.002636887743,-33.33,HaCaT,L,H,,Keratinocyte,A,Skin,48,MTT,tetrazolium salt,cell metabolic activity,9.1694355,N,N,Y,2012,88,10.1016/j.tiv.2011.12.004,2158
Ag,I,,28.41,0.002636887743,-33.33,HaCaT,L,H,,Keratinocyte,A,Skin,72,MTT,tetrazolium salt,cell metabolic activity,5.9800663,N,N,Y,2012,88,10.1016/j.tiv.2011.12.004,2159
Ag,I,,28.41,0.005273775485,-33.33,HaCaT,L,H,,Keratinocyte,A,Skin,24,MTT,tetrazolium salt,cell metabolic activity,6.3787374,N,N,Y,2012,88,10.1016/j.tiv.2011.12.004,2160
Ag,I,,28.41,0.005273775485,-33.33,HaCaT,L,H,,Keratinocyte,A,Skin,48,MTT,tetrazolium salt,cell metabolic activity,3.1893687,N,N,Y,2012,88,10.1016/j.tiv.2011.12.004,2161
Ag,I,,28.41,0.005273775485,-33.33,HaCaT,L,H,,Keratinocyte,A,Skin,72,MTT,tetrazolium salt,cell metabolic activity,3.986711,N,N,Y,2012,88,10.1016/j.tiv.2011.12.004,2162
Ag,I,,28.41,0.007910663228,-33.33,HaCaT,L,H,,Keratinocyte,A,Skin,24,MTT,tetrazolium salt,cell metabolic activity,8.372093,N,N,Y,2012,88,10.1016/j.tiv.2011.12.004,2163
Ag,I,,28.41,0.007910663228,-33.33,HaCaT,L,H,,Keratinocyte,A,Skin,48,MTT,tetrazolium salt,cell metabolic activity,4.385382,N,N,Y,2012,88,10.1016/j.tiv.2011.12.004,2164
Ag,I,,28.41,0.007910663228,-33.33,HaCaT,L,H,,Keratinocyte,A,Skin,72,MTT,tetrazolium salt,cell metabolic activity,4.385382,N,N,Y,2012,88,10.1016/j.tiv.2011.12.004,2165
Ag,I,,28.41,0.01054755097,-33.33,HaCaT,L,H,,Keratinocyte,A,Skin,24,MTT,tetrazolium salt,cell metabolic activity,9.568107,N,N,Y,2012,88,10.1016/j.tiv.2011.12.004,2166
Ag,I,,28.41,0.01054755097,-33.33,HaCaT,L,H,,Keratinocyte,A,Skin,48,MTT,tetrazolium salt,cell metabolic activity,5.9800663,N,N,Y,2012,88,10.1016/j.tiv.2011.12.004,2167
Ag,I,,28.41,0.01054755097,-33.33,HaCaT,L,H,,Keratinocyte,A,Skin,72,MTT,tetrazolium salt,cell metabolic activity,6.7774086,N,N,Y,2012,88,10.1016/j.tiv.2011.12.004,2168
Ag,I,,28.41,0.01318443871,-33.33,HaCaT,L,H,,Keratinocyte,A,Skin,24,MTT,tetrazolium salt,cell metabolic activity,11.561461,N,N,Y,2012,88,10.1016/j.tiv.2011.12.004,2169
Ag,I,,28.41,0.01318443871,-33.33,HaCaT,L,H,,Keratinocyte,A,Skin,48,MTT,tetrazolium salt,cell metabolic activity,6.7774086,N,N,Y,2012,88,10.1016/j.tiv.2011.12.004,2170
Ag,I,,28.41,0.01318443871,-33.33,HaCaT,L,H,,Keratinocyte,A,Skin,72,MTT,tetrazolium salt,cell metabolic activity,9.1694355,N,N,Y,2012,88,10.1016/j.tiv.2011.12.004,2171
Ag,I,,28.41,0.0002636887743,-33.33,HeLa,L,H,,Epithelial,A,Cervix,24,MTT,tetrazolium salt,cell metabolic activity,101.28814,N,N,Y,2012,88,10.1016/j.tiv.2011.12.004,2172
Ag,I,,28.41,0.0002636887743,-33.33,HeLa,L,H,,Epithelial,A,Cervix,48,MTT,tetrazolium salt,cell metabolic activity,9.355932,N,N,Y,2012,88,10.1016/j.tiv.2011.12.004,2173
Ag,I,,28.41,0.0002636887743,-33.33,HeLa,L,H,,Epithelial,A,Cervix,72,MTT,tetrazolium salt,cell metabolic activity,6.915254,N,N,Y,2012,88,10.1016/j.tiv.2011.12.004,2174
Ag,I,,28.41,0.0005273775485,-33.33,HeLa,L,H,,Epithelial,A,Cervix,24,MTT,tetrazolium salt,cell metabolic activity,61.42373,N,N,Y,2012,88,10.1016/j.tiv.2011.12.004,2175
Ag,I,,28.41,0.0005273775485,-33.33,HeLa,L,H,,Epithelial,A,Cervix,48,MTT,tetrazolium salt,cell metabolic activity,8.135593,N,N,Y,2012,88,10.1016/j.tiv.2011.12.004,2176
Ag,I,,28.41,0.0005273775485,-33.33,HeLa,L,H,,Epithelial,A,Cervix,72,MTT,tetrazolium salt,cell metabolic activity,7.322034,N,N,Y,2012,88,10.1016/j.tiv.2011.12.004,2177
Ag,I,,28.41,0.0007910663228,-33.33,HeLa,L,H,,Epithelial,A,Cervix,24,MTT,tetrazolium salt,cell metabolic activity,58.98305,N,N,Y,2012,88,10.1016/j.tiv.2011.12.004,2178
Ag,I,,28.41,0.0007910663228,-33.33,HeLa,L,H,,Epithelial,A,Cervix,48,MTT,tetrazolium salt,cell metabolic activity,6.915254,N,N,Y,2012,88,10.1016/j.tiv.2011.12.004,2179
Ag,I,,28.41,0.0007910663228,-33.33,HeLa,L,H,,Epithelial,A,Cervix,72,MTT,tetrazolium salt,cell metabolic activity,5.2881355,N,N,Y,2012,88,10.1016/j.tiv.2011.12.004,2180
Ag,I,,28.41,0.001054755097,-33.33,HeLa,L,H,,Epithelial,A,Cervix,24,MTT,tetrazolium salt,cell metabolic activity,18.305084,N,N,Y,2012,88,10.1016/j.tiv.2011.12.004,2181
Ag,I,,28.41,0.001054755097,-33.33,HeLa,L,H,,Epithelial,A,Cervix,48,MTT,tetrazolium salt,cell metabolic activity,5.6949153,N,N,Y,2012,88,10.1016/j.tiv.2011.12.004,2182
Ag,I,,28.41,0.001054755097,-33.33,HeLa,L,H,,Epithelial,A,Cervix,72,MTT,tetrazolium salt,cell metabolic activity,4.881356,N,N,Y,2012,88,10.1016/j.tiv.2011.12.004,2183
Ag,I,,28.41,0.001318443871,-33.33,HeLa,L,H,,Epithelial,A,Cervix,24,MTT,tetrazolium salt,cell metabolic activity,16.271187,N,N,Y,2012,88,10.1016/j.tiv.2011.12.004,2184
Ag,I,,28.41,0.001318443871,-33.33,HeLa,L,H,,Epithelial,A,Cervix,48,MTT,tetrazolium salt,cell metabolic activity,4.4745765,N,N,Y,2012,88,10.1016/j.tiv.2011.12.004,2185
Ag,I,,28.41,0.001318443871,-33.33,HeLa,L,H,,Epithelial,A,Cervix,72,MTT,tetrazolium salt,cell metabolic activity,2.8474576,N,N,Y,2012,88,10.1016/j.tiv.2011.12.004,2186
Ag,I,,28.41,0.001977665807,-33.33,HeLa,L,H,,Epithelial,A,Cervix,24,MTT,tetrazolium salt,cell metabolic activity,13.016949,N,N,Y,2012,88,10.1016/j.tiv.2011.12.004,2187
Ag,I,,28.41,0.001977665807,-33.33,HeLa,L,H,,Epithelial,A,Cervix,48,MTT,tetrazolium salt,cell metabolic activity,4.0677967,N,N,Y,2012,88,10.1016/j.tiv.2011.12.004,2188
Ag,I,,28.41,0.001977665807,-33.33,HeLa,L,H,,Epithelial,A,Cervix,72,MTT,tetrazolium salt,cell metabolic activity,2.8474576,N,N,Y,2012,88,10.1016/j.tiv.2011.12.004,2189
Ag,I,,28.41,0.002636887743,-33.33,HeLa,L,H,,Epithelial,A,Cervix,24,MTT,tetrazolium salt,cell metabolic activity,12.610169,N,N,Y,2012,88,10.1016/j.tiv.2011.12.004,2190
Ag,I,,28.41,0.002636887743,-33.33,HeLa,L,H,,Epithelial,A,Cervix,48,MTT,tetrazolium salt,cell metabolic activity,3.661017,N,N,Y,2012,88,10.1016/j.tiv.2011.12.004,2191
Ag,I,,28.41,0.002636887743,-33.33,HeLa,L,H,,Epithelial,A,Cervix,72,MTT,tetrazolium salt,cell metabolic activity,3.2542372,N,N,Y,2012,88,10.1016/j.tiv.2011.12.004,2192
Ag,I,,28.41,0.003296109678,-33.33,HeLa,L,H,,Epithelial,A,Cervix,24,MTT,tetrazolium salt,cell metabolic activity,10.983051,N,N,Y,2012,88,10.1016/j.tiv.2011.12.004,2193
Ag,I,,28.41,0.003296109678,-33.33,HeLa,L,H,,Epithelial,A,Cervix,48,MTT,tetrazolium salt,cell metabolic activity,4.0677967,N,N,Y,2012,88,10.1016/j.tiv.2011.12.004,2194
Ag,I,,28.41,0.003296109678,-33.33,HeLa,L,H,,Epithelial,A,Cervix,72,MTT,tetrazolium salt,cell metabolic activity,3.661017,N,N,Y,2012,88,10.1016/j.tiv.2011.12.004,2195
Ag,I,,10,0.0003026143737,,LoVo,L,H,,Epithelial,A,Colon,24,CellTiter-Blue,Alamar blue,cell metabolic activity,110.451614,N,N,N,2014,89,10.1016/j.tiv.2014.06.005,2196
Ag,I,,10,0.0007565359343,,LoVo,L,H,,Epithelial,A,Colon,24,CellTiter-Blue,Alamar blue,cell metabolic activity,114.064514,N,N,N,2014,89,10.1016/j.tiv.2014.06.005,2197
Ag,I,,10,0.001513071869,,LoVo,L,H,,Epithelial,A,Colon,24,CellTiter-Blue,Alamar blue,cell metabolic activity,108.90323,N,N,N,2014,89,10.1016/j.tiv.2014.06.005,2198
Ag,I,,10,0.003026143737,,LoVo,L,H,,Epithelial,A,Colon,24,CellTiter-Blue,Alamar blue,cell metabolic activity,53.677418,N,N,N,2014,89,10.1016/j.tiv.2014.06.005,2199
Ag,I,,10,0.0003026143737,,LoVo,L,H,,Epithelial,A,Colon,48,CellTiter-Blue,Alamar blue,cell metabolic activity,99.6129,N,N,N,2014,89,10.1016/j.tiv.2014.06.005,2200
Ag,I,,10,0.0007565359343,,LoVo,L,H,,Epithelial,A,Colon,48,CellTiter-Blue,Alamar blue,cell metabolic activity,99.09677,N,N,N,2014,89,10.1016/j.tiv.2014.06.005,2201
Ag,I,,10,0.001513071869,,LoVo,L,H,,Epithelial,A,Colon,48,CellTiter-Blue,Alamar blue,cell metabolic activity,91.870964,N,N,N,2014,89,10.1016/j.tiv.2014.06.005,2202
Ag,I,,10,0.003026143737,,LoVo,L,H,,Epithelial,A,Colon,48,CellTiter-Blue,Alamar blue,cell metabolic activity,8.258064,N,N,N,2014,89,10.1016/j.tiv.2014.06.005,2203
Ag,I,,20,0.00003782679671,,LoVo,L,H,,Epithelial,A,Colon,24,CellTiter-Blue,Alamar blue,cell metabolic activity,116.645164,N,N,N,2014,89,10.1016/j.tiv.2014.06.005,2204
Ag,I,,20,0.00009456699179,,LoVo,L,H,,Epithelial,A,Colon,24,CellTiter-Blue,Alamar blue,cell metabolic activity,114.58064,N,N,N,2014,89,10.1016/j.tiv.2014.06.005,2205
Ag,I,,20,0.0001891339836,,LoVo,L,H,,Epithelial,A,Colon,24,CellTiter-Blue,Alamar blue,cell metabolic activity,109.41936,N,N,N,2014,89,10.1016/j.tiv.2014.06.005,2206
Ag,I,,20,0.0003782679671,,LoVo,L,H,,Epithelial,A,Colon,24,CellTiter-Blue,Alamar blue,cell metabolic activity,85.67742,N,N,N,2014,89,10.1016/j.tiv.2014.06.005,2207
Ag,I,,20,0.00003782679671,,LoVo,L,H,,Epithelial,A,Colon,48,CellTiter-Blue,Alamar blue,cell metabolic activity,99.09677,N,N,N,2014,89,10.1016/j.tiv.2014.06.005,2208
Ag,I,,20,0.00009456699179,,LoVo,L,H,,Epithelial,A,Colon,48,CellTiter-Blue,Alamar blue,cell metabolic activity,92.90323,N,N,N,2014,89,10.1016/j.tiv.2014.06.005,2209
Ag,I,,20,0.0001891339836,,LoVo,L,H,,Epithelial,A,Colon,48,CellTiter-Blue,Alamar blue,cell metabolic activity,89.80645,N,N,N,2014,89,10.1016/j.tiv.2014.06.005,2210
Ag,I,,20,0.0003782679671,,LoVo,L,H,,Epithelial,A,Colon,48,CellTiter-Blue,Alamar blue,cell metabolic activity,28.903225,N,N,N,2014,89,10.1016/j.tiv.2014.06.005,2211
Ag,I,,40,0.000004728349589,,LoVo,L,H,,Epithelial,A,Colon,24,CellTiter-Blue,Alamar blue,cell metabolic activity,91.870964,N,N,N,2014,89,10.1016/j.tiv.2014.06.005,2212
Ag,I,,40,0.00001182087397,,LoVo,L,H,,Epithelial,A,Colon,24,CellTiter-Blue,Alamar blue,cell metabolic activity,101.67742,N,N,N,2014,89,10.1016/j.tiv.2014.06.005,2213
Ag,I,,40,0.00002364174795,,LoVo,L,H,,Epithelial,A,Colon,24,CellTiter-Blue,Alamar blue,cell metabolic activity,104.258064,N,N,N,2014,89,10.1016/j.tiv.2014.06.005,2214
Ag,I,,40,0.00004728349589,,LoVo,L,H,,Epithelial,A,Colon,24,CellTiter-Blue,Alamar blue,cell metabolic activity,90.83871,N,N,N,2014,89,10.1016/j.tiv.2014.06.005,2215
Ag,I,,40,0.000004728349589,,LoVo,L,H,,Epithelial,A,Colon,48,CellTiter-Blue,Alamar blue,cell metabolic activity,96.51613,N,N,N,2014,89,10.1016/j.tiv.2014.06.005,2216
Ag,I,,40,0.00001182087397,,LoVo,L,H,,Epithelial,A,Colon,48,CellTiter-Blue,Alamar blue,cell metabolic activity,94.96774,N,N,N,2014,89,10.1016/j.tiv.2014.06.005,2217
Ag,I,,40,0.00002364174795,,LoVo,L,H,,Epithelial,A,Colon,48,CellTiter-Blue,Alamar blue,cell metabolic activity,99.09677,N,N,N,2014,89,10.1016/j.tiv.2014.06.005,2218
Ag,I,,40,0.00004728349589,,LoVo,L,H,,Epithelial,A,Colon,48,CellTiter-Blue,Alamar blue,cell metabolic activity,48.51613,N,N,N,2014,89,10.1016/j.tiv.2014.06.005,2219
Ag,I,,60,0.000001400992471,,LoVo,L,H,,Epithelial,A,Colon,24,CellTiter-Blue,Alamar blue,cell metabolic activity,89.80645,N,N,N,2014,89,10.1016/j.tiv.2014.06.005,2220
Ag,I,,60,0.000003502481177,,LoVo,L,H,,Epithelial,A,Colon,24,CellTiter-Blue,Alamar blue,cell metabolic activity,107.354836,N,N,N,2014,89,10.1016/j.tiv.2014.06.005,2221
Ag,I,,60,0.000007004962355,,LoVo,L,H,,Epithelial,A,Colon,24,CellTiter-Blue,Alamar blue,cell metabolic activity,110.451614,N,N,N,2014,89,10.1016/j.tiv.2014.06.005,2222
Ag,I,,60,0.00001400992471,,LoVo,L,H,,Epithelial,A,Colon,24,CellTiter-Blue,Alamar blue,cell metabolic activity,93.935486,N,N,N,2014,89,10.1016/j.tiv.2014.06.005,2223
Ag,I,,60,0.000001400992471,,LoVo,L,H,,Epithelial,A,Colon,48,CellTiter-Blue,Alamar blue,cell metabolic activity,100.129036,N,N,N,2014,89,10.1016/j.tiv.2014.06.005,2224
Ag,I,,60,0.000003502481177,,LoVo,L,H,,Epithelial,A,Colon,48,CellTiter-Blue,Alamar blue,cell metabolic activity,87.741936,N,N,N,2014,89,10.1016/j.tiv.2014.06.005,2225
Ag,I,,60,0.000007004962355,,LoVo,L,H,,Epithelial,A,Colon,48,CellTiter-Blue,Alamar blue,cell metabolic activity,91.870964,N,N,N,2014,89,10.1016/j.tiv.2014.06.005,2226
Ag,I,,60,0.00001400992471,,LoVo,L,H,,Epithelial,A,Colon,48,CellTiter-Blue,Alamar blue,cell metabolic activity,35.612904,N,N,N,2014,89,10.1016/j.tiv.2014.06.005,2227
Ag,I,,100,0.0000003026143737,,LoVo,L,H,,Epithelial,A,Colon,24,CellTiter-Blue,Alamar blue,cell metabolic activity,107.870964,N,N,N,2014,89,10.1016/j.tiv.2014.06.005,2228
Ag,I,,100,0.0000007565359343,,LoVo,L,H,,Epithelial,A,Colon,24,CellTiter-Blue,Alamar blue,cell metabolic activity,111.48387,N,N,N,2014,89,10.1016/j.tiv.2014.06.005,2229
Ag,I,,100,0.000001513071869,,LoVo,L,H,,Epithelial,A,Colon,24,CellTiter-Blue,Alamar blue,cell metabolic activity,130.06451,N,N,N,2014,89,10.1016/j.tiv.2014.06.005,2230
Ag,I,,100,0.000003026143737,,LoVo,L,H,,Epithelial,A,Colon,24,CellTiter-Blue,Alamar blue,cell metabolic activity,112.51613,N,N,N,2014,89,10.1016/j.tiv.2014.06.005,2231
Ag,I,,100,0.0000003026143737,,LoVo,L,H,,Epithelial,A,Colon,48,CellTiter-Blue,Alamar blue,cell metabolic activity,98.58064,N,N,N,2014,89,10.1016/j.tiv.2014.06.005,2232
Ag,I,,100,0.0000007565359343,,LoVo,L,H,,Epithelial,A,Colon,48,CellTiter-Blue,Alamar blue,cell metabolic activity,91.354836,N,N,N,2014,89,10.1016/j.tiv.2014.06.005,2233
Ag,I,,100,0.000001513071869,,LoVo,L,H,,Epithelial,A,Colon,48,CellTiter-Blue,Alamar blue,cell metabolic activity,89.80645,N,N,N,2014,89,10.1016/j.tiv.2014.06.005,2234
Ag,I,,100,0.000003026143737,,LoVo,L,H,,Epithelial,A,Colon,48,CellTiter-Blue,Alamar blue,cell metabolic activity,51.096775,N,N,N,2014,89,10.1016/j.tiv.2014.06.005,2235
Ag,I,,36.4,0.000008470697447,-23.1,KEC,P,H,,Epithelial,A,Skin,24,MTS,tetrazolium salt,cell metabolic activity,84.47542,N,N,Y,2014,90,10.1007/s11051-014-2726-2,2236
Ag,I,,36.4,0.000008470697447,-23.1,KEC,P,H,,Epithelial,A,Skin,48,MTS,tetrazolium salt,cell metabolic activity,85.84981,N,N,Y,2014,90,10.1007/s11051-014-2726-2,2237
Ag,I,,36.4,0.00001694139489,-23.1,KEC,P,H,,Epithelial,A,Skin,24,MTS,tetrazolium salt,cell metabolic activity,82.16748,N,N,Y,2014,90,10.1007/s11051-014-2726-2,2238
Ag,I,,36.4,0.00001694139489,-23.1,KEC,P,H,,Epithelial,A,Skin,48,MTS,tetrazolium salt,cell metabolic activity,85.56888,N,N,Y,2014,90,10.1007/s11051-014-2726-2,2239
Ag,I,,36.4,0.00003382004388,-23.1,KEC,P,H,,Epithelial,A,Skin,24,MTS,tetrazolium salt,cell metabolic activity,77.49469,N,N,Y,2014,90,10.1007/s11051-014-2726-2,2240
Ag,I,,36.4,0.00003382004388,-23.1,KEC,P,H,,Epithelial,A,Skin,48,MTS,tetrazolium salt,cell metabolic activity,84.273,N,N,Y,2014,90,10.1007/s11051-014-2726-2,2241
Ag,I,,36.4,0.00008458148265,-23.1,KEC,P,H,,Epithelial,A,Skin,24,MTS,tetrazolium salt,cell metabolic activity,26.875563,N,N,Y,2014,90,10.1007/s11051-014-2726-2,2242
Ag,I,,36.4,0.00008458148265,-23.1,KEC,P,H,,Epithelial,A,Skin,48,MTS,tetrazolium salt,cell metabolic activity,7.9791102,N,N,Y,2014,90,10.1007/s11051-014-2726-2,2243
Ag,I,PVP,27.02,0.00002070938905,-18.4,KEC,P,H,,Epithelial,A,Skin,24,MTS,tetrazolium salt,cell metabolic activity,102.71186,N,N,Y,2014,90,10.1007/s11051-014-2726-2,2244
Ag,I,PVP,27.02,0.00002070938905,-18.4,KEC,P,H,,Epithelial,A,Skin,48,MTS,tetrazolium salt,cell metabolic activity,103.05085,N,N,Y,2014,90,10.1007/s11051-014-2726-2,2245
Ag,I,PVP,27.02,0.0000414187781,-18.4,KEC,P,H,,Epithelial,A,Skin,24,MTS,tetrazolium salt,cell metabolic activity,95.932205,N,N,Y,2014,90,10.1007/s11051-014-2726-2,2246
Ag,I,PVP,27.02,0.0000414187781,-18.4,KEC,P,H,,Epithelial,A,Skin,48,MTS,tetrazolium salt,cell metabolic activity,77.62712,N,N,Y,2014,90,10.1007/s11051-014-2726-2,2247
Ag,I,PVP,27.02,0.00008268415332,-18.4,KEC,P,H,,Epithelial,A,Skin,24,MTS,tetrazolium salt,cell metabolic activity,75.254234,N,N,Y,2014,90,10.1007/s11051-014-2726-2,2248
Ag,I,PVP,27.02,0.00008268415332,-18.4,KEC,P,H,,Epithelial,A,Skin,48,MTS,tetrazolium salt,cell metabolic activity,32.542374,N,N,Y,2014,90,10.1007/s11051-014-2726-2,2249
Ag,I,PVP,27.02,0.0002067870847,-18.4,KEC,P,H,,Epithelial,A,Skin,24,MTS,tetrazolium salt,cell metabolic activity,17.288136,N,N,Y,2014,90,10.1007/s11051-014-2726-2,2250
Ag,I,PVP,27.02,0.0002067870847,-18.4,KEC,P,H,,Epithelial,A,Skin,48,MTS,tetrazolium salt,cell metabolic activity,5.084746,N,N,Y,2014,90,10.1007/s11051-014-2726-2,2251
Ag,I,,14.7,0.0001905318323,-20,Caco-2,L,H,,Epithelial,A,Colon,24,Promegas CTB Assay,Alamar blue,cell metabolic activity,96.02428,N,N,N,2014,91,10.3109/17435390.2013.815284,2252
Ag,I,,14.7,0.0004763295807,-20,Caco-2,L,H,,Epithelial,A,Colon,24,Promegas CTB Assay,Alamar blue,cell metabolic activity,96.874054,N,N,N,2014,91,10.3109/17435390.2013.815284,2253
Ag,I,,14.7,0.0009526591613,-20,Caco-2,L,H,,Epithelial,A,Colon,24,Promegas CTB Assay,Alamar blue,cell metabolic activity,100.0607,N,N,N,2014,91,10.3109/17435390.2013.815284,2254
Ag,I,,14.7,0.001428988742,-20,Caco-2,L,H,,Epithelial,A,Colon,24,Promegas CTB Assay,Alamar blue,cell metabolic activity,92.2003,N,N,N,2014,91,10.3109/17435390.2013.815284,2255
Ag,I,,14.7,0.002381647903,-20,Caco-2,L,H,,Epithelial,A,Colon,24,Promegas CTB Assay,Alamar blue,cell metabolic activity,72.23065,N,N,N,2014,91,10.3109/17435390.2013.815284,2256
Ag,I,,14.7,0.003334307065,-20,Caco-2,L,H,,Epithelial,A,Colon,24,Promegas CTB Assay,Alamar blue,cell metabolic activity,43.12595,N,N,N,2014,91,10.3109/17435390.2013.815284,2257
Ag,I,,14.7,0.004763295807,-20,Caco-2,L,H,,Epithelial,A,Colon,24,Promegas CTB Assay,Alamar blue,cell metabolic activity,39.30197,N,N,N,2014,91,10.3109/17435390.2013.815284,2258
Ag,I,,14.7,0.009526591613,-20,Caco-2,L,H,,Epithelial,A,Colon,24,Promegas CTB Assay,Alamar blue,cell metabolic activity,18.057663,N,N,N,2014,91,10.3109/17435390.2013.815284,2259
Ag,I,,25,0.001936731992,,MDA-MB-231,L,H,,Epithelial,A,Breast,48,MTT,tetrazolium salt,cell metabolic activity,62.75862,N,N,N,2014,92,10.1016/j.btre.2014.08.002,2260
Ag,I,,25,0.0009683659959,,MDA-MB-231,L,H,,Epithelial,A,Breast,48,MTT,tetrazolium salt,cell metabolic activity,73.44827,N,N,N,2014,92,10.1016/j.btre.2014.08.002,2261
Ag,I,,25,0.0001936731992,,MDA-MB-231,L,H,,Epithelial,A,Breast,48,MTT,tetrazolium salt,cell metabolic activity,80,N,N,N,2014,92,10.1016/j.btre.2014.08.002,2262
Ag,I,,25,0.00001936731992,,MDA-MB-231,L,H,,Epithelial,A,Breast,48,MTT,tetrazolium salt,cell metabolic activity,90.344826,N,N,N,2014,92,10.1016/j.btre.2014.08.002,2263
Ag,I,Citrate,92,0.00000003886208259,,ECV304,L,H,,Epithelial,A,Urinary bladder,24,WST-1,tetrazolium salt,cell metabolic activity,84.01507,N,N,N,2014,93,10.1016/j.toxlet.2014.01.015,2264
Ag,I,Citrate,92,0.0000001165862478,,ECV304,L,H,,Epithelial,A,Urinary bladder,24,WST-1,tetrazolium salt,cell metabolic activity,65.78499,N,N,N,2014,93,10.1016/j.toxlet.2014.01.015,2265
Ag,I,Citrate,92,0.0000003886208259,,ECV304,L,H,,Epithelial,A,Urinary bladder,24,WST-1,tetrazolium salt,cell metabolic activity,54.64141,N,N,N,2014,93,10.1016/j.toxlet.2014.01.015,2266
Ag,I,Citrate,92,0.000001165862478,,ECV304,L,H,,Epithelial,A,Urinary bladder,24,WST-1,tetrazolium salt,cell metabolic activity,41.72621,N,N,N,2014,93,10.1016/j.toxlet.2014.01.015,2267
Ag,I,Citrate,92,0.000003886208259,,ECV304,L,H,,Epithelial,A,Urinary bladder,24,WST-1,tetrazolium salt,cell metabolic activity,12.871026,N,N,N,2014,93,10.1016/j.toxlet.2014.01.015,2268
Ag,I,Citrate,92,0.00003886208259,,ECV304,L,H,,Epithelial,A,Urinary bladder,24,WST-1,tetrazolium salt,cell metabolic activity,15.307593,N,N,N,2014,93,10.1016/j.toxlet.2014.01.015,2269
Ag,I,,390,0.00000002550737316,,ECV304,L,H,,Epithelial,A,Urinary bladder,24,WST-1,tetrazolium salt,cell metabolic activity,82.85851,N,N,N,2014,93,10.1016/j.toxlet.2014.01.015,2270
Ag,I,,390,0.00000005101474632,,ECV304,L,H,,Epithelial,A,Urinary bladder,24,WST-1,tetrazolium salt,cell metabolic activity,74.679146,N,N,N,2014,93,10.1016/j.toxlet.2014.01.015,2271
Ag,I,,390,0.0000001275368658,,ECV304,L,H,,Epithelial,A,Urinary bladder,24,WST-1,tetrazolium salt,cell metabolic activity,65.90923,N,N,N,2014,93,10.1016/j.toxlet.2014.01.015,2272
Ag,I,,390,0.0000002550737316,,ECV304,L,H,,Epithelial,A,Urinary bladder,24,WST-1,tetrazolium salt,cell metabolic activity,60.684948,N,N,N,2014,93,10.1016/j.toxlet.2014.01.015,2273
Ag,I,,390,0.0000005101474632,,ECV304,L,H,,Epithelial,A,Urinary bladder,24,WST-1,tetrazolium salt,cell metabolic activity,51.912704,N,N,N,2014,93,10.1016/j.toxlet.2014.01.015,2274
Eudragit RL,O,,185,0.000003789968671,56,THP-1,L,H,,Monocyte,A,Blood,24,MTT,tetrazolium salt,cell metabolic activity,113.57513,N,N,N,2014,94,10.1007/s10565-014-9275-4,2275
Eudragit RL,O,,185,0.000007579937342,56,THP-1,L,H,,Monocyte,A,Blood,24,MTT,tetrazolium salt,cell metabolic activity,112.74612,N,N,N,2014,94,10.1007/s10565-014-9275-4,2276
Eudragit RL,O,,185,0.00001515987468,56,THP-1,L,H,,Monocyte,A,Blood,24,MTT,tetrazolium salt,cell metabolic activity,126.01036,N,N,N,2014,94,10.1007/s10565-014-9275-4,2277
Eudragit RL,O,,185,0.00003031974937,56,THP-1,L,H,,Monocyte,A,Blood,24,MTT,tetrazolium salt,cell metabolic activity,124.35233,N,N,N,2014,94,10.1007/s10565-014-9275-4,2278
Eudragit RL,O,,185,0.00006063949873,56,THP-1,L,H,,Monocyte,A,Blood,24,MTT,tetrazolium salt,cell metabolic activity,133.4715,N,N,N,2014,94,10.1007/s10565-014-9275-4,2279
Eudragit RL,O,,185,0.0001212789975,56,THP-1,L,H,,Monocyte,A,Blood,24,MTT,tetrazolium salt,cell metabolic activity,145.07771,N,N,N,2014,94,10.1007/s10565-014-9275-4,2280
Eudragit RL,O,,185,0.000003789968671,56,NR8383,L,A,rat,Macrophage,A,Lung,24,MTT,tetrazolium salt,cell metabolic activity,111.08808,N,N,N,2014,94,10.1007/s10565-014-9275-4,2281
Eudragit RL,O,,185,0.000007579937342,56,NR8383,L,A,rat,Macrophage,A,Lung,24,MTT,tetrazolium salt,cell metabolic activity,111.9171,N,N,N,2014,94,10.1007/s10565-014-9275-4,2282
Eudragit RL,O,,185,0.00001515987468,56,NR8383,L,A,rat,Macrophage,A,Lung,24,MTT,tetrazolium salt,cell metabolic activity,105.28497,N,N,N,2014,94,10.1007/s10565-014-9275-4,2283
Eudragit RL,O,,185,0.00003031974937,56,NR8383,L,A,rat,Macrophage,A,Lung,24,MTT,tetrazolium salt,cell metabolic activity,81.24352,N,N,N,2014,94,10.1007/s10565-014-9275-4,2284
Eudragit RL,O,,185,0.00006063949873,56,NR8383,L,A,rat,Macrophage,A,Lung,24,MTT,tetrazolium salt,cell metabolic activity,71.295334,N,N,N,2014,94,10.1007/s10565-014-9275-4,2285
Eudragit RL,O,,185,0.0001212789975,56,NR8383,L,A,rat,Macrophage,A,Lung,24,MTT,tetrazolium salt,cell metabolic activity,72.12435,N,N,N,2014,94,10.1007/s10565-014-9275-4,2286
Eudragit RL,O,,185,0.000003789968671,56,THP-1,L,H,,Monocyte,A,Blood,24,WST-1,tetrazolium salt,cell metabolic activity,118.81188,N,N,N,2014,94,10.1007/s10565-014-9275-4,2287
Eudragit RL,O,,185,0.000007579937342,56,THP-1,L,H,,Monocyte,A,Blood,24,WST-1,tetrazolium salt,cell metabolic activity,132.27722,N,N,N,2014,94,10.1007/s10565-014-9275-4,2288
Eudragit RL,O,,185,0.00001515987468,56,THP-1,L,H,,Monocyte,A,Blood,24,WST-1,tetrazolium salt,cell metabolic activity,129.90099,N,N,N,2014,94,10.1007/s10565-014-9275-4,2289
Eudragit RL,O,,185,0.00003031974937,56,THP-1,L,H,,Monocyte,A,Blood,24,WST-1,tetrazolium salt,cell metabolic activity,134.65347,N,N,N,2014,94,10.1007/s10565-014-9275-4,2290
Eudragit RL,O,,185,0.00006063949873,56,THP-1,L,H,,Monocyte,A,Blood,24,WST-1,tetrazolium salt,cell metabolic activity,129.90099,N,N,N,2014,94,10.1007/s10565-014-9275-4,2291
Eudragit RL,O,,185,0.0001212789975,56,THP-1,L,H,,Monocyte,A,Blood,24,WST-1,tetrazolium salt,cell metabolic activity,128.31683,N,N,N,2014,94,10.1007/s10565-014-9275-4,2292
Eudragit RL,O,,185,0.000003789968671,56,NR8383,L,A,rat,Macrophage,A,Lung,24,WST-1,tetrazolium salt,cell metabolic activity,100.59406,N,N,N,2014,94,10.1007/s10565-014-9275-4,2293
Eudragit RL,O,,185,0.000007579937342,56,NR8383,L,A,rat,Macrophage,A,Lung,24,WST-1,tetrazolium salt,cell metabolic activity,102.9703,N,N,N,2014,94,10.1007/s10565-014-9275-4,2294
Eudragit RL,O,,185,0.00001515987468,56,NR8383,L,A,rat,Macrophage,A,Lung,24,WST-1,tetrazolium salt,cell metabolic activity,95.04951,N,N,N,2014,94,10.1007/s10565-014-9275-4,2295
Eudragit RL,O,,185,0.00003031974937,56,NR8383,L,A,rat,Macrophage,A,Lung,24,WST-1,tetrazolium salt,cell metabolic activity,80,N,N,N,2014,94,10.1007/s10565-014-9275-4,2296
Eudragit RL,O,,185,0.00006063949873,56,NR8383,L,A,rat,Macrophage,A,Lung,24,WST-1,tetrazolium salt,cell metabolic activity,75.24753,N,N,N,2014,94,10.1007/s10565-014-9275-4,2297
Eudragit RL,O,,185,0.0001212789975,56,NR8383,L,A,rat,Macrophage,A,Lung,24,WST-1,tetrazolium salt,cell metabolic activity,75.24753,N,N,N,2014,94,10.1007/s10565-014-9275-4,2298
Eudragit RL,O,,185,0.000003789968671,56,THP-1,L,H,,Monocyte,A,Blood,24,Live/Dead,"Calcein AM, Ethidium homodimer-1",cell membrane integrity,115.86207,N,N,N,2014,94,10.1007/s10565-014-9275-4,2299
Eudragit RL,O,,185,0.000007579937342,56,THP-1,L,H,,Monocyte,A,Blood,24,Live/Dead,"Calcein AM, Ethidium homodimer-1",cell membrane integrity,118.2266,N,N,N,2014,94,10.1007/s10565-014-9275-4,2300
Eudragit RL,O,,185,0.00001515987468,56,THP-1,L,H,,Monocyte,A,Blood,24,Live/Dead,"Calcein AM, Ethidium homodimer-1",cell membrane integrity,123.74384,N,N,N,2014,94,10.1007/s10565-014-9275-4,2301
Eudragit RL,O,,185,0.00003031974937,56,THP-1,L,H,,Monocyte,A,Blood,24,Live/Dead,"Calcein AM, Ethidium homodimer-1",cell membrane integrity,140.29556,N,N,N,2014,94,10.1007/s10565-014-9275-4,2302
Eudragit RL,O,,185,0.00006063949873,56,THP-1,L,H,,Monocyte,A,Blood,24,Live/Dead,"Calcein AM, Ethidium homodimer-1",cell membrane integrity,136.35468,N,N,N,2014,94,10.1007/s10565-014-9275-4,2303
Eudragit RL,O,,185,0.0001212789975,56,THP-1,L,H,,Monocyte,A,Blood,24,Live/Dead,"Calcein AM, Ethidium homodimer-1",cell membrane integrity,156.84729,N,N,N,2014,94,10.1007/s10565-014-9275-4,2304
Eudragit RL,O,,185,0.000003789968671,56,NR8383,L,A,rat,Macrophage,A,Lung,24,Live/Dead,"Calcein AM, Ethidium homodimer-1",cell membrane integrity,99.31035,N,N,N,2014,94,10.1007/s10565-014-9275-4,2305
Eudragit RL,O,,185,0.000007579937342,56,NR8383,L,A,rat,Macrophage,A,Lung,24,Live/Dead,"Calcein AM, Ethidium homodimer-1",cell membrane integrity,96.945816,N,N,N,2014,94,10.1007/s10565-014-9275-4,2306
Eudragit RL,O,,185,0.00001515987468,56,NR8383,L,A,rat,Macrophage,A,Lung,24,Live/Dead,"Calcein AM, Ethidium homodimer-1",cell membrane integrity,96.945816,N,N,N,2014,94,10.1007/s10565-014-9275-4,2307
Eudragit RL,O,,185,0.00003031974937,56,NR8383,L,A,rat,Macrophage,A,Lung,24,Live/Dead,"Calcein AM, Ethidium homodimer-1",cell membrane integrity,91.42857,N,N,N,2014,94,10.1007/s10565-014-9275-4,2308
Eudragit RL,O,,185,0.00006063949873,56,NR8383,L,A,rat,Macrophage,A,Lung,24,Live/Dead,"Calcein AM, Ethidium homodimer-1",cell membrane integrity,80.39409,N,N,N,2014,94,10.1007/s10565-014-9275-4,2309
Eudragit RL,O,,185,0.0001212789975,56,NR8383,L,A,rat,Macrophage,A,Lung,24,Live/Dead,"Calcein AM, Ethidium homodimer-1",cell membrane integrity,72.512314,N,N,N,2014,94,10.1007/s10565-014-9275-4,2310
Dendrimer,O,,49.2,0.000605205478,-5.38,HaCaT,L,H,,Keratinocyte,A,Skin,24,Alamar Blue,Alamar blue,cell metabolic activity,101.560974,N,N,N,2010,95,10.1016/j.toxlet.2010.06.011,2311
Dendrimer,O,,49.2,0.000605205478,-5.38,HaCaT,L,H,,Keratinocyte,A,Skin,48,Alamar Blue,Alamar blue,cell metabolic activity,98.04878,N,N,N,2010,95,10.1016/j.toxlet.2010.06.011,2312
Dendrimer,O,,49.2,0.000605205478,-5.38,HaCaT,L,H,,Keratinocyte,A,Skin,72,Alamar Blue,Alamar blue,cell metabolic activity,100.97561,N,N,N,2010,95,10.1016/j.toxlet.2010.06.011,2313
Dendrimer,O,,49.2,0.000605205478,-5.38,HaCaT,L,H,,Keratinocyte,A,Skin,96,Alamar Blue,Alamar blue,cell metabolic activity,103.60976,N,N,N,2010,95,10.1016/j.toxlet.2010.06.011,2314
Dendrimer,O,,49.2,0.001210410956,-5.38,HaCaT,L,H,,Keratinocyte,A,Skin,24,Alamar Blue,Alamar blue,cell metabolic activity,102.14634,N,N,N,2010,95,10.1016/j.toxlet.2010.06.011,2315
Dendrimer,O,,49.2,0.001210410956,-5.38,HaCaT,L,H,,Keratinocyte,A,Skin,48,Alamar Blue,Alamar blue,cell metabolic activity,98.04878,N,N,N,2010,95,10.1016/j.toxlet.2010.06.011,2316
Dendrimer,O,,49.2,0.001210410956,-5.38,HaCaT,L,H,,Keratinocyte,A,Skin,72,Alamar Blue,Alamar blue,cell metabolic activity,101.560974,N,N,N,2010,95,10.1016/j.toxlet.2010.06.011,2317
Dendrimer,O,,49.2,0.001210410956,-5.38,HaCaT,L,H,,Keratinocyte,A,Skin,96,Alamar Blue,Alamar blue,cell metabolic activity,99.80488,N,N,N,2010,95,10.1016/j.toxlet.2010.06.011,2318
Dendrimer,O,,49.2,0.002420821912,-5.38,HaCaT,L,H,,Keratinocyte,A,Skin,24,Alamar Blue,Alamar blue,cell metabolic activity,103.60976,N,N,N,2010,95,10.1016/j.toxlet.2010.06.011,2319
Dendrimer,O,,49.2,0.002420821912,-5.38,HaCaT,L,H,,Keratinocyte,A,Skin,48,Alamar Blue,Alamar blue,cell metabolic activity,96,N,N,N,2010,95,10.1016/j.toxlet.2010.06.011,2320
Dendrimer,O,,49.2,0.002420821912,-5.38,HaCaT,L,H,,Keratinocyte,A,Skin,72,Alamar Blue,Alamar blue,cell metabolic activity,100.39024,N,N,N,2010,95,10.1016/j.toxlet.2010.06.011,2321
Dendrimer,O,,49.2,0.002420821912,-5.38,HaCaT,L,H,,Keratinocyte,A,Skin,96,Alamar Blue,Alamar blue,cell metabolic activity,99.80488,N,N,N,2010,95,10.1016/j.toxlet.2010.06.011,2322
Dendrimer,O,,49.2,0.004841643824,-5.38,HaCaT,L,H,,Keratinocyte,A,Skin,24,Alamar Blue,Alamar blue,cell metabolic activity,101.560974,N,N,N,2010,95,10.1016/j.toxlet.2010.06.011,2323
Dendrimer,O,,49.2,0.004841643824,-5.38,HaCaT,L,H,,Keratinocyte,A,Skin,48,Alamar Blue,Alamar blue,cell metabolic activity,97.756096,N,N,N,2010,95,10.1016/j.toxlet.2010.06.011,2324
Dendrimer,O,,49.2,0.004841643824,-5.38,HaCaT,L,H,,Keratinocyte,A,Skin,72,Alamar Blue,Alamar blue,cell metabolic activity,101.268295,N,N,N,2010,95,10.1016/j.toxlet.2010.06.011,2325
Dendrimer,O,,49.2,0.004841643824,-5.38,HaCaT,L,H,,Keratinocyte,A,Skin,96,Alamar Blue,Alamar blue,cell metabolic activity,96.87805,N,N,N,2010,95,10.1016/j.toxlet.2010.06.011,2326
Dendrimer,O,,49.2,0.009683287648,-5.38,HaCaT,L,H,,Keratinocyte,A,Skin,24,Alamar Blue,Alamar blue,cell metabolic activity,106.243904,N,N,N,2010,95,10.1016/j.toxlet.2010.06.011,2327
Dendrimer,O,,49.2,0.009683287648,-5.38,HaCaT,L,H,,Keratinocyte,A,Skin,48,Alamar Blue,Alamar blue,cell metabolic activity,100.39024,N,N,N,2010,95,10.1016/j.toxlet.2010.06.011,2328
Dendrimer,O,,49.2,0.009683287648,-5.38,HaCaT,L,H,,Keratinocyte,A,Skin,72,Alamar Blue,Alamar blue,cell metabolic activity,97.46342,N,N,N,2010,95,10.1016/j.toxlet.2010.06.011,2329
Dendrimer,O,,49.2,0.009683287648,-5.38,HaCaT,L,H,,Keratinocyte,A,Skin,96,Alamar Blue,Alamar blue,cell metabolic activity,95.12195,N,N,N,2010,95,10.1016/j.toxlet.2010.06.011,2330
Dendrimer,O,,49.2,0.01452493147,-5.38,HaCaT,L,H,,Keratinocyte,A,Skin,24,Alamar Blue,Alamar blue,cell metabolic activity,103.31707,N,N,N,2010,95,10.1016/j.toxlet.2010.06.011,2331
Dendrimer,O,,49.2,0.01452493147,-5.38,HaCaT,L,H,,Keratinocyte,A,Skin,48,Alamar Blue,Alamar blue,cell metabolic activity,96.585365,N,N,N,2010,95,10.1016/j.toxlet.2010.06.011,2332
Dendrimer,O,,49.2,0.01452493147,-5.38,HaCaT,L,H,,Keratinocyte,A,Skin,72,Alamar Blue,Alamar blue,cell metabolic activity,99.21951,N,N,N,2010,95,10.1016/j.toxlet.2010.06.011,2333
Dendrimer,O,,49.2,0.01452493147,-5.38,HaCaT,L,H,,Keratinocyte,A,Skin,96,Alamar Blue,Alamar blue,cell metabolic activity,93.65854,N,N,N,2010,95,10.1016/j.toxlet.2010.06.011,2334
Dendrimer,O,,49.2,0.0193665753,-5.38,HaCaT,L,H,,Keratinocyte,A,Skin,24,Alamar Blue,Alamar blue,cell metabolic activity,100.97561,N,N,N,2010,95,10.1016/j.toxlet.2010.06.011,2335
Dendrimer,O,,49.2,0.0193665753,-5.38,HaCaT,L,H,,Keratinocyte,A,Skin,48,Alamar Blue,Alamar blue,cell metabolic activity,93.36585,N,N,N,2010,95,10.1016/j.toxlet.2010.06.011,2336
Dendrimer,O,,49.2,0.0193665753,-5.38,HaCaT,L,H,,Keratinocyte,A,Skin,72,Alamar Blue,Alamar blue,cell metabolic activity,98.63415,N,N,N,2010,95,10.1016/j.toxlet.2010.06.011,2337
Dendrimer,O,,49.2,0.0193665753,-5.38,HaCaT,L,H,,Keratinocyte,A,Skin,96,Alamar Blue,Alamar blue,cell metabolic activity,100.68293,N,N,N,2010,95,10.1016/j.toxlet.2010.06.011,2338
Dendrimer,O,,49.2,0.02420821912,-5.38,HaCaT,L,H,,Keratinocyte,A,Skin,24,Alamar Blue,Alamar blue,cell metabolic activity,103.02439,N,N,N,2010,95,10.1016/j.toxlet.2010.06.011,2339
Dendrimer,O,,49.2,0.02420821912,-5.38,HaCaT,L,H,,Keratinocyte,A,Skin,48,Alamar Blue,Alamar blue,cell metabolic activity,95.70731,N,N,N,2010,95,10.1016/j.toxlet.2010.06.011,2340
Dendrimer,O,,49.2,0.02420821912,-5.38,HaCaT,L,H,,Keratinocyte,A,Skin,72,Alamar Blue,Alamar blue,cell metabolic activity,100.68293,N,N,N,2010,95,10.1016/j.toxlet.2010.06.011,2341
