Repository: ammar257ammar/RDFied-datasets

## Nano toxicity RDFied datasets

This repository contains datasets published as supplementary materials for nano toxicity related literature.

In each dataset folder, a folder names "rdf" contains the output RDF generated from the RML mapping.

## Other formats

The redland `rapper` tool can be used to convert the output to Turtle, e.g.:

```shell
rapper -i ntriples -o turtle mo-cytotoxicity-metadata.nq > mo-cytotoxicity-metadata.ttl
```

You can use namespaces in the Turtle with this `rapper` option `-f 'xmlns:prov="http://www.w3.org/ns/prov#"'`
and repeat that `-f` option once for each namespace you want to define.

File: 05-meta-cytotoxicity/nn8b07562_si_001.xlsx.csv (part 13 of 13)
nanoparticle,type_organic_inorganic,coat,diameter,dose,zeta_potential,cell_line,cell_line_or_primary,human_or_animal,animal_species,cell_morphology,cell_age_embryonic_or_adult,cell_organ_or_tissue,exposure_time,test_assay,test_indicator,biochemical_metric,cell_viability,inference_checked_y_n,colloidal_stability_checked_y_n,positive_control_y_n,publication_year,particle_id,reference_doi,row_num
Chitosan,O,,155,0.003860765238,28.8,A549,L,H,,Epithelial,A,Lung,4,MTT,tetrazolium salt,cell metabolic activity,14.311927,N,N,N,2004,117,10.1023/B:PHAM.0000016249.52831.a5,2807
Chitosan,O,,155,0.002498142213,28.8,A549,L,H,,Epithelial,A,Lung,4,MTT,tetrazolium salt,cell metabolic activity,51.37615,N,N,N,2004,117,10.1023/B:PHAM.0000016249.52831.a5,2808
Chitosan,O,,155,0.001589726863,28.8,A549,L,H,,Epithelial,A,Lung,4,MTT,tetrazolium salt,cell metabolic activity,81.46789,N,N,N,2004,117,10.1023/B:PHAM.0000016249.52831.a5,2809
Chitosan,O,,155,0.001135519188,28.8,A549,L,H,,Epithelial,A,Lung,4,MTT,tetrazolium salt,cell metabolic activity,93.211006,N,N,N,2004,117,10.1023/B:PHAM.0000016249.52831.a5,2810
Chitosan,O,,122,0.007917516858,26.5,A549,L,H,,Epithelial,A,Lung,4,MTT,tetrazolium salt,cell metabolic activity,14.678899,N,N,N,2004,117,10.1023/B:PHAM.0000016249.52831.a5,2811
Chitosan,O,,122,0.005123099144,26.5,A549,L,H,,Epithelial,A,Lung,4,MTT,tetrazolium salt,cell metabolic activity,47.33945,N,N,N,2004,117,10.1023/B:PHAM.0000016249.52831.a5,2812
Chitosan,O,,122,0.003260154001,26.5,A549,L,H,,Epithelial,A,Lung,4,MTT,tetrazolium salt,cell metabolic activity,69.72477,N,N,N,2004,117,10.1023/B:PHAM.0000016249.52831.a5,2813
Chitosan,O,,122,0.002328681429,26.5,A549,L,H,,Epithelial,A,Lung,4,MTT,tetrazolium salt,cell metabolic activity,85.87156,N,N,N,2004,117,10.1023/B:PHAM.0000016249.52831.a5,2814
Chitosan,O,,265,0.000772557596,25.4,A549,L,H,,Epithelial,A,Lung,4,MTT,tetrazolium salt,cell metabolic activity,25.3211,N,N,N,2004,117,10.1023/B:PHAM.0000016249.52831.a5,2815
Chitosan,O,,265,0.0004998902092,25.4,A549,L,H,,Epithelial,A,Lung,4,MTT,tetrazolium salt,cell metabolic activity,49.541283,N,N,N,2004,117,10.1023/B:PHAM.0000016249.52831.a5,2816
Chitosan,O,,265,0.0003181119513,25.4,A549,L,H,,Epithelial,A,Lung,4,MTT,tetrazolium salt,cell metabolic activity,67.522934,N,N,N,2004,117,10.1023/B:PHAM.0000016249.52831.a5,2817
Chitosan,O,,265,0.0002272228224,25.4,A549,L,H,,Epithelial,A,Lung,4,MTT,tetrazolium salt,cell metabolic activity,86.60551,N,N,N,2004,117,10.1023/B:PHAM.0000016249.52831.a5,2818
Chitosan,O,,188,0.000910129013,34.6,A549,L,H,,Epithelial,A,Lung,4,MTT,tetrazolium salt,cell metabolic activity,80,N,N,N,2004,117,10.1023/B:PHAM.0000016249.52831.a5,2819
Chitosan,O,,188,0.0009184216712,34.6,A549,L,H,,Epithelial,A,Lung,4,NR,toluylene red,lysosomal uptake,80,N,N,N,2004,117,10.1023/B:PHAM.0000016249.52831.a5,2820
Chitosan,O,,188,0.001378139128,34.6,A549,L,H,,Epithelial,A,Lung,4,MTT,tetrazolium salt,cell metabolic activity,50,N,N,N,2004,117,10.1023/B:PHAM.0000016249.52831.a5,2821
Chitosan,O,,188,0.001875662351,34.6,A549,L,H,,Epithelial,A,Lung,4,NR,toluylene red,lysosomal uptake,50,N,N,N,2004,117,10.1023/B:PHAM.0000016249.52831.a5,2822
Chitosan,O,,159,0.001714941046,30.5,A549,L,H,,Epithelial,A,Lung,4,MTT,tetrazolium salt,cell metabolic activity,80,N,N,N,2004,117,10.1023/B:PHAM.0000016249.52831.a5,2823
Chitosan,O,,159,0.001623966477,30.5,A549,L,H,,Epithelial,A,Lung,4,NR,toluylene red,lysosomal uptake,80,N,N,N,2004,117,10.1023/B:PHAM.0000016249.52831.a5,2824
Chitosan,O,,159,0.002348705324,30.5,A549,L,H,,Epithelial,A,Lung,4,MTT,tetrazolium salt,cell metabolic activity,50,N,N,N,2004,117,10.1023/B:PHAM.0000016249.52831.a5,2825
Chitosan,O,,159,0.002562771314,30.5,A549,L,H,,Epithelial,A,Lung,4,NR,toluylene red,lysosomal uptake,50,N,N,N,2004,117,10.1023/B:PHAM.0000016249.52831.a5,2826
Chitosan,O,,155,0.001568818435,28.8,A549,L,H,,Epithelial,A,Lung,4,MTT,tetrazolium salt,cell metabolic activity,80,N,N,N,2004,117,10.1023/B:PHAM.0000016249.52831.a5,2827
Chitosan,O,,155,0.001751655465,28.8,A549,L,H,,Epithelial,A,Lung,4,NR,toluylene red,lysosomal uptake,80,N,N,N,2004,117,10.1023/B:PHAM.0000016249.52831.a5,2828
Chitosan,O,,155,0.002592600377,28.8,A549,L,H,,Epithelial,A,Lung,4,MTT,tetrazolium salt,cell metabolic activity,50,N,N,N,2004,117,10.1023/B:PHAM.0000016249.52831.a5,2829
Chitosan,O,,155,0.003112213503,28.8,A549,L,H,,Epithelial,A,Lung,4,NR,toluylene red,lysosomal uptake,50,N,N,N,2004,117,10.1023/B:PHAM.0000016249.52831.a5,2830
Chitosan,O,,122,0.003025206811,26.5,A549,L,H,,Epithelial,A,Lung,4,MTT,tetrazolium salt,cell metabolic activity,80,N,N,N,2004,117,10.1023/B:PHAM.0000016249.52831.a5,2831
Chitosan,O,,122,0.003035095463,26.5,A549,L,H,,Epithelial,A,Lung,4,NR,toluylene red,lysosomal uptake,80,N,N,N,2004,117,10.1023/B:PHAM.0000016249.52831.a5,2832
Chitosan,O,,122,0.005163525985,26.5,A549,L,H,,Epithelial,A,Lung,4,MTT,tetrazolium salt,cell metabolic activity,50,N,N,N,2004,117,10.1023/B:PHAM.0000016249.52831.a5,2833
Chitosan,O,,122,0.005706693722,26.5,A549,L,H,,Epithelial,A,Lung,4,NR,toluylene red,lysosomal uptake,50,N,N,N,2004,117,10.1023/B:PHAM.0000016249.52831.a5,2834
Chitosan,O,,265,0.0002915518529,25.4,A549,L,H,,Epithelial,A,Lung,4,MTT,tetrazolium salt,cell metabolic activity,80,N,N,N,2004,117,10.1023/B:PHAM.0000016249.52831.a5,2835
Chitosan,O,,265,0.0003344647915,25.4,A549,L,H,,Epithelial,A,Lung,4,NR,toluylene red,lysosomal uptake,80,N,N,N,2004,117,10.1023/B:PHAM.0000016249.52831.a5,2836
Chitosan,O,,265,0.0005455267315,25.4,A549,L,H,,Epithelial,A,Lung,4,MTT,tetrazolium salt,cell metabolic activity,50,N,N,N,2004,117,10.1023/B:PHAM.0000016249.52831.a5,2837
Chitosan,O,,265,0.0005951633752,25.4,A549,L,H,,Epithelial,A,Lung,4,NR,toluylene red,lysosomal uptake,50,N,N,N,2004,117,10.1023/B:PHAM.0000016249.52831.a5,2838
Chitosan,O,,188,0.0009026543566,34.6,A549,L,H,,Epithelial,A,Lung,4,MTT,tetrazolium salt,cell metabolic activity,80,N,N,N,2004,117,10.1023/B:PHAM.0000016249.52831.a5,2839
Chitosan,O,,188,0.0009131028133,34.6,A549,L,H,,Epithelial,A,Lung,4,NR,toluylene red,lysosomal uptake,80,N,N,N,2004,117,10.1023/B:PHAM.0000016249.52831.a5,2840
Chitosan,O,,188,0.001370117313,34.6,A549,L,H,,Epithelial,A,Lung,4,MTT,tetrazolium salt,cell metabolic activity,50,N,N,N,2004,117,10.1023/B:PHAM.0000016249.52831.a5,2841
Chitosan,O,,188,0.002019776418,34.6,A549,L,H,,Epithelial,A,Lung,4,NR,toluylene red,lysosomal uptake,50,N,N,N,2004,117,10.1023/B:PHAM.0000016249.52831.a5,2842
Chitosan,O,,188,0.00146704564,15.4,A549,L,H,,Epithelial,A,Lung,4,MTT,tetrazolium salt,cell metabolic activity,80,N,N,N,2004,117,10.1023/B:PHAM.0000016249.52831.a5,2843
Chitosan,O,,188,0.00173603272,15.4,A549,L,H,,Epithelial,A,Lung,4,NR,toluylene red,lysosomal uptake,80,N,N,N,2004,117,10.1023/B:PHAM.0000016249.52831.a5,2844
Chitosan,O,,188,0.002553993015,15.4,A549,L,H,,Epithelial,A,Lung,4,MTT,tetrazolium salt,cell metabolic activity,50,N,N,N,2004,117,10.1023/B:PHAM.0000016249.52831.a5,2845
Chitosan,O,,188,0.00260608804,15.4,A549,L,H,,Epithelial,A,Lung,4,NR,toluylene red,lysosomal uptake,50,N,N,N,2004,117,10.1023/B:PHAM.0000016249.52831.a5,2846
Chitosan,O,,188,0.001626092347,14.3,A549,L,H,,Epithelial,A,Lung,4,MTT,tetrazolium salt,cell metabolic activity,80,N,N,N,2004,117,10.1023/B:PHAM.0000016249.52831.a5,2847
Chitosan,O,,188,0.001747957195,14.3,A549,L,H,,Epithelial,A,Lung,4,NR,toluylene red,lysosomal uptake,80,N,N,N,2004,117,10.1023/B:PHAM.0000016249.52831.a5,2848
Chitosan,O,,188,0.002679204072,14.3,A549,L,H,,Epithelial,A,Lung,4,MTT,tetrazolium salt,cell metabolic activity,50,N,N,N,2004,117,10.1023/B:PHAM.0000016249.52831.a5,2849
Chitosan,O,,188,0.003068524364,14.3,A549,L,H,,Epithelial,A,Lung,4,NR,toluylene red,lysosomal uptake,50,N,N,N,2004,117,10.1023/B:PHAM.0000016249.52831.a5,2850
Chitosan,O,,240,0.0002294125171,43.9,J774,L,A,Mouse,Macrophage,A,Blood,24,MTT,tetrazolium salt,cell metabolic activity,95.44396,N,N,N,2009,118,10.1007/s11095-009-9908-0,2851
Chitosan,O,,240,0.0002294125171,43.9,J774,L,A,Mouse,Macrophage,A,Blood,24,MTT,tetrazolium salt,cell metabolic activity,85.19651,N,N,N,2009,118,10.1007/s11095-009-9908-0,2852
Chitosan,O,,240,0.0002294125171,43.9,J774,L,A,Mouse,Macrophage,A,Blood,24,MTT,tetrazolium salt,cell metabolic activity,83.333336,N,N,N,2009,118,10.1007/s11095-009-9908-0,2853
Chitosan,O,,240,0.0002294125171,43.9,J774,L,A,Mouse,Macrophage,A,Blood,24,MTT,tetrazolium salt,cell metabolic activity,69.825325,N,N,N,2009,118,10.1007/s11095-009-9908-0,2854
Chitosan,O,,240,0.0002294125171,43.9,J774,L,A,Mouse,Macrophage,A,Blood,24,MTT,tetrazolium salt,cell metabolic activity,63.071323,N,N,N,2009,118,10.1007/s11095-009-9908-0,2855
Chitosan,O,,240,0.0002294125171,43.9,J774,L,A,Mouse,Macrophage,A,Blood,24,MTT,tetrazolium salt,cell metabolic activity,50.727802,N,N,N,2009,118,10.1007/s11095-009-9908-0,2856
Chitosan,O,,240,0.0002294125171,43.9,J774,L,A,Mouse,Macrophage,A,Blood,24,MTT,tetrazolium salt,cell metabolic activity,47.467247,N,N,N,2009,118,10.1007/s11095-009-9908-0,2857
Chitosan,O,,240,0.0002294125171,43.9,J774,L,A,Mouse,Macrophage,A,Blood,24,MTT,tetrazolium salt,cell metabolic activity,41.411938,N,N,N,2009,118,10.1007/s11095-009-9908-0,2858
Chitosan,O,,240,0.0002294125171,43.9,J774,L,A,Mouse,Macrophage,A,Blood,24,Live/Dead,"Calcein AM, propidium iodide",cell membrane integrity,73.49282,N,N,N,2009,118,10.1007/s11095-009-9908-0,2859
Chitosan,O,,240,0.0002294125171,43.9,J774,L,A,Mouse,Macrophage,A,Blood,24,Live/Dead,"Calcein AM, propidium iodide",cell membrane integrity,86.124405,N,N,N,2009,118,10.1007/s11095-009-9908-0,2860
Chitosan,O,,240,0.0002294125171,43.9,L929,L,A,Mouse,Fibroblast,A,Areolar tissue,24,MTT,tetrazolium salt,cell metabolic activity,99.868996,N,N,N,2009,118,10.1007/s11095-009-9908-0,2861
Chitosan,O,,240,0.0002294125171,43.9,L929,L,A,Mouse,Fibroblast,A,Areolar tissue,24,MTT,tetrazolium salt,cell metabolic activity,95.327515,N,N,N,2009,118,10.1007/s11095-009-9908-0,2862
Chitosan,O,,240,0.0002294125171,43.9,L929,L,A,Mouse,Fibroblast,A,Areolar tissue,24,MTT,tetrazolium salt,cell metabolic activity,94.27947,N,N,N,2009,118,10.1007/s11095-009-9908-0,2863
Chitosan,O,,240,0.0002294125171,43.9,L929,L,A,Mouse,Fibroblast,A,Areolar tissue,24,MTT,tetrazolium salt,cell metabolic activity,89.0393,N,N,N,2009,118,10.1007/s11095-009-9908-0,2864
Chitosan,O,,240,0.0002294125171,43.9,L929,L,A,Mouse,Fibroblast,A,Areolar tissue,24,MTT,tetrazolium salt,cell metabolic activity,82.75109,N,N,N,2009,118,10.1007/s11095-009-9908-0,2865
Chitosan,O,,240,0.0002294125171,43.9,L929,L,A,Mouse,Fibroblast,A,Areolar tissue,24,MTT,tetrazolium salt,cell metabolic activity,79.257645,N,N,N,2009,118,10.1007/s11095-009-9908-0,2866
Chitosan,O,,240,0.0002294125171,43.9,L929,L,A,Mouse,Fibroblast,A,Areolar tissue,24,MTT,tetrazolium salt,cell metabolic activity,75.76419,N,N,N,2009,118,10.1007/s11095-009-9908-0,2867
Chitosan,O,,240,0.0002294125171,43.9,L929,L,A,Mouse,Fibroblast,A,Areolar tissue,24,MTT,tetrazolium salt,cell metabolic activity,72.09607,N,N,N,2009,118,10.1007/s11095-009-9908-0,2868
Chitosan,O,,360,0.00006797407914,47,L929,L,A,Mouse,Fibroblast,A,Areolar tissue,24,MTT,tetrazolium salt,cell metabolic activity,94.04658,N,N,N,2009,118,10.1007/s11095-009-9908-0,2869
Chitosan,O,,360,0.00006797407914,47,L929,L,A,Mouse,Fibroblast,A,Areolar tissue,24,MTT,tetrazolium salt,cell metabolic activity,84.03202,N,N,N,2009,118,10.1007/s11095-009-9908-0,2870
Chitosan,O,,360,0.00006797407914,47,L929,L,A,Mouse,Fibroblast,A,Areolar tissue,24,MTT,tetrazolium salt,cell metabolic activity,72.62009,N,N,N,2009,118,10.1007/s11095-009-9908-0,2871
Chitosan,O,,360,0.00006797407914,47,L929,L,A,Mouse,Fibroblast,A,Areolar tissue,24,MTT,tetrazolium salt,cell metabolic activity,51.193596,N,N,N,2009,118,10.1007/s11095-009-9908-0,2872
Chitosan,O,,360,0.00006797407914,47,L929,L,A,Mouse,Fibroblast,A,Areolar tissue,24,MTT,tetrazolium salt,cell metabolic activity,49.097527,N,N,N,2009,118,10.1007/s11095-009-9908-0,2873
Chitosan,O,,360,0.00006797407914,47,L929,L,A,Mouse,Fibroblast,A,Areolar tissue,24,MTT,tetrazolium salt,cell metabolic activity,45.83697,N,N,N,2009,118,10.1007/s11095-009-9908-0,2874
Chitosan,O,,360,0.00006797407914,47,L929,L,A,Mouse,Fibroblast,A,Areolar tissue,24,MTT,tetrazolium salt,cell metabolic activity,38.38428,N,N,N,2009,118,10.1007/s11095-009-9908-0,2875
Chitosan,O,,360,0.00006797407914,47,L929,L,A,Mouse,Fibroblast,A,Areolar tissue,24,Live/Dead,"Calcein AM, propidium iodide",cell membrane integrity,67.17703,N,N,N,2009,118,10.1007/s11095-009-9908-0,2876
Chitosan,O,,360,0.00006797407914,47,L929,L,A,Mouse,Fibroblast,A,Areolar tissue,24,Live/Dead,"Calcein AM, propidium iodide",cell membrane integrity,84.40192,N,N,N,2009,118,10.1007/s11095-009-9908-0,2877
Chitosan,O,,360,0.00006797407914,47,J774,L,A,Mouse,Macrophage,A,Blood,24,MTT,tetrazolium salt,cell metabolic activity,97.9476,N,N,N,2009,118,10.1007/s11095-009-9908-0,2878
Chitosan,O,,360,0.00006797407914,47,J774,L,A,Mouse,Macrophage,A,Blood,24,MTT,tetrazolium salt,cell metabolic activity,96.0262,N,N,N,2009,118,10.1007/s11095-009-9908-0,2879
Chitosan,O,,360,0.00006797407914,47,J774,L,A,Mouse,Macrophage,A,Blood,24,MTT,tetrazolium salt,cell metabolic activity,91.83406,N,N,N,2009,118,10.1007/s11095-009-9908-0,2880
Chitosan,O,,360,0.00006797407914,47,J774,L,A,Mouse,Macrophage,A,Blood,24,MTT,tetrazolium salt,cell metabolic activity,87.64192,N,N,N,2009,118,10.1007/s11095-009-9908-0,2881
Chitosan,O,,360,0.00006797407914,47,J774,L,A,Mouse,Macrophage,A,Blood,24,MTT,tetrazolium salt,cell metabolic activity,79.257645,N,N,N,2009,118,10.1007/s11095-009-9908-0,2882
Chitosan,O,,360,0.00006797407914,47,J774,L,A,Mouse,Macrophage,A,Blood,24,MTT,tetrazolium salt,cell metabolic activity,78.034935,N,N,N,2009,118,10.1007/s11095-009-9908-0,2883
Chitosan,O,,360,0.00006797407914,47,J774,L,A,Mouse,Macrophage,A,Blood,24,MTT,tetrazolium salt,cell metabolic activity,71.921394,N,N,N,2009,118,10.1007/s11095-009-9908-0,2884
Chitosan,O,Hyaluronic acid,260,0.0001804391577,47,J774,L,A,Mouse,Macrophage,A,Blood,24,MTT,tetrazolium salt,cell metabolic activity,93.93013,N,N,N,2009,118,10.1007/s11095-009-9908-0,2885
Chitosan,O,Hyaluronic acid,260,0.0001804391577,47,J774,L,A,Mouse,Macrophage,A,Blood,24,MTT,tetrazolium salt,cell metabolic activity,94.104805,N,N,N,2009,118,10.1007/s11095-009-9908-0,2886
Chitosan,O,Hyaluronic acid,260,0.0001804391577,47,L929,L,A,Mouse,Fibroblast,A,Areolar tissue,24,MTT,tetrazolium salt,cell metabolic activity,83.9738,N,N,N,2009,118,10.1007/s11095-009-9908-0,2887
Chitosan,O,Hyaluronic acid,260,0.0001804391577,47,L929,L,A,Mouse,Fibroblast,A,Areolar tissue,24,MTT,tetrazolium salt,cell metabolic activity,81.52838,N,N,N,2009,118,10.1007/s11095-009-9908-0,2888
Chitosan,O,Hyaluronic acid,260,0.0001804391577,47,L929,L,A,Mouse,Fibroblast,A,Areolar tissue,24,MTT,tetrazolium salt,cell metabolic activity,71.39738,N,N,N,2009,118,10.1007/s11095-009-9908-0,2889
Chitosan,O,Hyaluronic acid,260,0.0001804391577,47,L929,L,A,Mouse,Fibroblast,A,Areolar tissue,24,MTT,tetrazolium salt,cell metabolic activity,44.84716,N,N,N,2009,118,10.1007/s11095-009-9908-0,2890
Chitosan,O,Hyaluronic acid,260,0.0001804391577,47,L929,L,A,Mouse,Fibroblast,A,Areolar tissue,24,MTT,tetrazolium salt,cell metabolic activity,96.55022,N,N,N,2009,118,10.1007/s11095-009-9908-0,2891
Chitosan,O,Hyaluronic acid,260,0.0001804391577,47,L929,L,A,Mouse,Fibroblast,A,Areolar tissue,24,MTT,tetrazolium salt,cell metabolic activity,95.50218,N,N,N,2009,118,10.1007/s11095-009-9908-0,2892
Chitosan,O,Hyaluronic acid,260,0.0001804391577,47,L929,L,A,Mouse,Fibroblast,A,Areolar tissue,24,MTT,tetrazolium salt,cell metabolic activity,90.26201,N,N,N,2009,118,10.1007/s11095-009-9908-0,2893
Chitosan,O,Hyaluronic acid,260,0.0001804391577,47,J774,L,A,Mouse,Macrophage,A,Blood,24,MTT,tetrazolium salt,cell metabolic activity,89.56332,N,N,N,2009,118,10.1007/s11095-009-9908-0,2894
Chitosan,O,Hyaluronic acid,260,0.0001804391577,47,J774,L,A,Mouse,Macrophage,A,Blood,24,MTT,tetrazolium salt,cell metabolic activity,85.37118,N,N,N,2009,118,10.1007/s11095-009-9908-0,2895
Chitosan,O,Hyaluronic acid,260,0.0001804391577,47,J774,L,A,Mouse,Macrophage,A,Blood,24,MTT,tetrazolium salt,cell metabolic activity,78.55895,N,N,N,2009,118,10.1007/s11095-009-9908-0,2896
