Repository: ammar257ammar/RDFied-datasets

## Nano toxicity RDFied datasets

This repository contains datasets published as supplementary materials for nano toxicity related literature.

In each dataset folder, a folder names "rdf" contains the output RDF generated from the RML mapping.

## Other formats

The redland `rapper` tool can be used to convert the output to Turtle, e.g.:

```shell
rapper -i ntriples -o turtle mo-cytotoxicity-metadata.nq > mo-cytotoxicity-metadata.ttl
```

You can use namespaces in the Turtle with this `rapper` option `-f 'xmlns:prov="http://www.w3.org/ns/prov#"'`
and repeat that `-f` option once for each namespace you want to define.

### Validation

The RDF structure can be compared to [this write](https://github.com/nanocommons/enmrdf)
up (structure under development in NanoCommons). Second,
[these SPARQL queries](https://github.com/NanoSolveIT/10.1021-acsnano.8b07562/tree/master/Create-RDF-Groovy/ambit)
can be used to see how AMBIT extracts information from the data to load into an
eNanoMapper instance.

File: 06-KIT-Daphnia/data.csv (part 1 of 12)
sample,reference,np_source,np_type,np_core,diameter_mean,diameter_max,diameter_min,length_mean,length_max,length_min,molecular_weight,density,dispersity_original,hydrodynamic_size,dispersity_water,surface_area,aggregate_size_mean,aggregate_size_max,aggregate_size_min,zeta_potential,image,shape,purity,coating,coating_material,crystalline,centrifuge,stir,stirring,stirring_rate,sonication,sonication2,sonication_freq.,filter,solubilization_media,maximal_dose,minimal_dose,dissolved_cation,ph,exposure_time,exposure_day,water,materials_in_water,concentration_of_materials,number_of_daphina,daphnia_age_hour,test_solution,container_size,repeating_number,rpm,food ,menu,food_concentration,test_solution_renewer,temperature,radiation,ec50,ec_ul,ec_ll,immobilisation_rate,immobilisation_concentration,lc50,lc_ul,lc_ll,mortality,mortality_concentration,others_feature
1,1,in house,MeOx,CeO2,6.5,,,,,,,,,,,,,,,11.5,1.0,sphere,,0.0,hexamethylenetetramine,,,,,,,,,,,,,,9.0,48,2.0,ASTM hard water,,,10,24.0,20.0,50.0,3.0,0.0,0.0,,,,,,12.0,11.0,15.0,50.0,12.0,,,,,,"단위 환산 error, water condition, LC -> EC"
2,1,in house,MeOx,TiO2,7.5,,,,,,,,,,,,,,,-42.5,1.0,rod,,0.0,tetramethylammonium hydroxide,,,,,,,,,,,,,,10.0,48,2.0,ASTM hard water,,,10,24.0,20.0,50.0,3.0,0.0,0.0,,,,,,16.0,13.0,20.0,50.0,16.0,,,,,,"단위 환산 error, water condition, LC -> EC"
3,1,in house,MeOx,Fe3O4,6.0,,,,,,,,,,,,,,,-58.4,1.0,sphere,,0.0,tetramethylammonium hydroxide,,,,,,,,,,,,,,10.0,48,2.0,ASTM hard water,,,10,24.0,20.0,50.0,3.0,0.0,0.0,,,,,,0.23,0.17,0.38,50.0,0.23,,,,,,"단위 환산 error, water condition, LC -> EC"
4,2,"Nanjing high technology NANO Co., LTD",MeOx,ZnO,20.0,,,,,,,,,,,,,,,,0.0,,99.6,0.0,,,,1.0,,,,,,,,5.0,0.01,,,48,2.0,ISO water,,,10,24.0,30.0,100.0,6.0,140.0,0.0,,,,23.0,,0.622,0.805,0.411,0.5,0.622,1.511,2.108,1.12,50.0,1.511,"bulk, carbon data 추가, 단위 환산 error, water condition"
5,2,Third chemical regent factory of Tianjin,MeOx,ZnO,1000.0,,,,,,,,,,,,,,,,0.0,,99.0,0.0,,,,1.0,,,,,,,,5.0,0.01,,,48,2.0,ISO water,,,10,24.0,30.0,100.0,6.0,140.0,0.0,,,,23.0,,0.481,0.667,0.301,0.5,0.481,1.25,1.848,0.985,50.0,1.25,"bulk, carbon data 추가, 단위 환산 error, water condition"
6,2,"Nanjing high technology NANO Co., LTD",MeOx,TiO2,20.0,20.0,,,,,,,,,,,,,,,0.0,,99.5,0.0,,anatase,,1.0,,,,,,,,500.0,0.5,,,48,2.0,ISO water,,,10,24.0,30.0,100.0,6.0,140.0,0.0,,,,23.0,,35.306,48.928,25.627,0.5,35.306,143.387,202.818,106.466,50.0,143.387,"bulk, carbon data 추가, 단위 환산 error, water condition"
7,2,Third chemical regent factory of Tianjin,MeOx,TiO2,10000.0,,,,,,,,,,,,,,,,0.0,,99.0,0.0,,,,1.0,,,,,,,,500.0,0.5,,,48,2.0,ISO water,,,10,24.0,30.0,100.0,6.0,140.0,0.0,,,,23.0,,275.277,570.045,170.661,0.5,275.277,500.0,,500.0,,,"bulk, carbon data 추가, 단위 환산 error, water condition"
8,2,"Nanjing high technology NANO Co., LTD",MeOx,Al2O3,80.0,,,,,,,,,,,,,,,,0.0,,99.9,0.0,,,,1.0,,,,,,,,1000.0,10.0,,,48,2.0,ISO water,,,10,24.0,30.0,100.0,6.0,140.0,0.0,,,,23.0,,114.357,191.1,111.2332,50.0,114.357,162.392,214.803,124.325,50.0,162.392,"bulk, carbon data 추가, 단위 환산 error, water condition"
9,2,Third chemical regent factory of Tianjin,MeOx,Al2O3,90000.0,,,,,,,,,,,,,,,,0.0,,99.0,0.0,,,,1.0,,,,,,,,1000.0,10.0,,,48,2.0,ISO water,,,10,24.0,30.0,100.0,6.0,140.0,0.0,,,,23.0,,500.0,,500.0,,,500.0,,500.0,,,"bulk, carbon data 추가, 단위 환산 error, water condition"
10,2,"SES (Houston, TX, USA)",carbon,C60,200.0,200.0,,,,,,,,,,,,,,,0.0,,99.5,,,,,1.0,,,,,,,,100.0,0.5,,,48,2.0,ISO water,,,10,24.0,30.0,100.0,6.0,140.0,0.0,,,,23.0,,9.344,11.262,7.757,50.0,9.344,10.515,12.757,8.658,50.0,10.515,"bulk, carbon data 추가, 단위 환산 error, NP source 추가 기재, water condition"
11,2,"Shenzhen Nanotech Port Co., Ltd",carbon,SWCNT,2.0,2.0,,10.0,15.0,5.0,,,,,,,,,,,0.0,,90.0,,,,,1.0,,,,,,,,100.0,0.1,,,48,2.0,ISO water,,,10,24.0,30.0,100.0,6.0,140.0,0.0,,,,23.0,,1.306,1.994,0.821,50.0,1.306,2.425,3.55,1.639,50.0,2.425,"bulk, carbon data 추가, 단위 환산 error, water condition"
12,2,"Shenzhen Nanotech Port Co., Ltd",carbon,MWCNT,15.0,20.0,10.0,10.0,15.0,5.0,,,,,,,,,,,0.0,,98.0,,,,,1.0,,,,,,,,100.0,0.1,,,48,2.0,ISO water,,,10,24.0,30.0,100.0,6.0,140.0,0.0,,,,23.0,,8.723,12.128,6.284,50.0,8.723,22.751,34.388,15.678,50.0,22.751,"bulk, carbon data 추가, 단위 환산 error, diam 수정, water condition"
13,2,"Tianjin Jinqiushi Chemical port Co., Ltd",carbon,carbon black,20000.0,,,,,,,,,,,,,,,,0.0,,95.0,,,,,1.0,,,,,,,,100.0,1.0,,,48,2.0,ISO water,,,10,24.0,30.0,100.0,6.0,140.0,0.0,,,,23.0,,37.563,41.968,33.076,50.0,37.563,61.547,68.232,54.546,50.0,61.547,"bulk, carbon data 추가, 단위 환산 error, water condition"
14,3,in house,Me,Au,21.0,,,,,,,,0.21,36.0,0.27,,,,,,1.0,sphere,,0.0,,,,,,,,,,,,,,,,48,2.0,standard synthetic freshwater,,,4,24.0,30.0,50.0,4.0,0.0,0.0,,,,21.0,,70.0,70.0,,,,,,,,,LC -> EC
15,3,in house,Me,Ag,36.0,,,,,,,,0.32,438.0,0.8,,,,,,0.0,,,0.0,,,,,,,,,,,,,,,,48,2.0,standard synthetic freshwater,,,4,24.0,30.0,50.0,4.0,0.0,0.0,,,,21.0,,0.003,,,50.0,0.003,,,,,,"단위 환산 error, LC -> EC"
16,3,in house,Me,Ag,52.0,,,,,,,,0.4,378.0,0.66,,,,,,1.0,"sphere, rod",,0.0,,,,,,,,,,,,,,,,48,2.0,standard synthetic freshwater,,,4,24.0,30.0,50.0,4.0,0.0,0.0,,,,21.0,,0.004,,,50.0,0.004,,,,,,"단위 환산 error, LC -> EC"
17,3,in house,Me,Ag,66.0,,,,,,,,0.24,553.0,0.9,,,,,,0.0,,,0.0,,,,,,,,,,,,,,,,48,2.0,standard synthetic freshwater,,,4,24.0,30.0,50.0,4.0,0.0,0.0,,,,21.0,,0.004,,,50.0,0.004,,,,,,"단위 환산 error, LC -> EC"
18,3,in house,BiMe,Ag-Au,41.0,,,,,,,,0.3,17.0,0.61,,,,,,1.0,sphere,,0.0,,,,,,,,,,,,,,,,48,2.0,standard synthetic freshwater,,,4,24.0,30.0,50.0,4.0,0.0,0.0,,,,21.0,,0.012,,,50.0,0.012,,,,,,"단위 환산 error, LC -> EC"
19,3,in house,BiMe,Ag-Au,72.0,,,,,,,,0.08,77.0,0.15,,,,,,0.0,,,0.0,,,,,,,,,,,,,,,,48,2.0,standard synthetic freshwater,,,4,24.0,30.0,50.0,4.0,0.0,0.0,,,,21.0,,0.016,,,50.0,0.016,,,,,,"단위 환산 error, LC -> EC"
20,4,"IoLiTecGmbh (Heibronn, Germany)",Me,Cu,50.0,,,,,,,,,953.0,,7.0,953.0,1478.0,428.0,-4,1.0,sphere,99.8,0.0,,,,,,,1.0,20.0,,0.02,,0.16,0.02,20.0,7.8,48,2.0,ISO water,,,5,24.0,20.0,,4.0,0.0,0.0,,,,20.0,,0.093,0.101,0.86,50.0,0.093,,,,,,"NP information, pH, LC->EC"
21,4,"IoLiTecGmbh (Heibronn, Germany)",MeOx,ZnO,43.0,,,,,,,,,1871.0,,27.0,1871.0,2380.0,1362.0,-3,1.0,sphere,99.5,0.0,,,,,,,1.0,20.0,,0.02,,2.6,0.4,60.0,7.8,48,2.0,ISO water,,,5,24.0,20.0,,4.0,0.0,0.0,,,,20.0,,0.99,1.07,0.92,50.0,0.99,,,,,,"NP information, pH, LC->EC"
22,6,in house,MeOx,TiO2,300.0,500.0,100.0,,,,,,,,,,300.0,500.0,100.0,,1.0,,,,,,,,,,1.0,30.0,,,,500.0,50.0,,,48,2.0,standard synthetic freshwater (moderately hard),,,10,24.0,50.0,500.0,4.0,0.0,0.0,,,,20.0,,,,,,,,,,9.0,500.0,독성데이터 추가
23,6,in house,MeOx,TiO2,300.0,500.0,100.0,,,,,,,,,,300.0,500.0,100.0,,1.0,,,,,,,,,,1.0,30.0,,,,500.0,50.0,,,48,2.0,standard synthetic freshwater (moderately hard),,,10,24.0,50.0,500.0,4.0,0.0,0.0,,,,20.0,,,,,,,,,,5.0,400.0,독성데이터 추가
24,6,in house,MeOx,TiO2,300.0,500.0,100.0,,,,,,,,,,300.0,500.0,100.0,,1.0,,,,,,,,,,1.0,30.0,,,,500.0,50.0,,,48,2.0,standard synthetic freshwater (moderately hard),,,10,24.0,50.0,500.0,4.0,0.0,0.0,,,,20.0,,,,,,,,,,11.0,350.0,독성데이터 추가
25,6,in house,MeOx,TiO2,300.0,500.0,100.0,,,,,,,,,,300.0,500.0,100.0,,1.0,,,,,,,,,,1.0,30.0,,,,500.0,50.0,,,48,2.0,standard synthetic freshwater (moderately hard),,,10,24.0,50.0,500.0,4.0,0.0,0.0,,,,20.0,,,,,,,,,,2.0,300.0,독성데이터 추가
26,6,in house,MeOx,TiO2,300.0,500.0,100.0,,,,,,,,,,300.0,500.0,100.0,,1.0,,,,,,,,,,1.0,30.0,,,,500.0,50.0,,,48,2.0,standard synthetic freshwater (moderately hard),,,10,24.0,50.0,500.0,4.0,0.0,0.0,,,,20.0,,,,,,,,,,5.0,250.0,독성데이터 추가
27,6,in house,MeOx,TiO2,300.0,500.0,100.0,,,,,,,,,,300.0,500.0,100.0,,1.0,,,,,,,,,,1.0,30.0,,,,500.0,50.0,,,48,2.0,standard synthetic freshwater (moderately hard),,,10,24.0,50.0,500.0,4.0,0.0,0.0,,,,20.0,,,,,,,,,,5.0,200.0,독성데이터 추가
28,6,in house,MeOx,TiO2,300.0,500.0,100.0,,,,,,,,,,300.0,500.0,100.0,,1.0,,,,,,,,,,1.0,30.0,,,,500.0,50.0,,,48,2.0,standard synthetic freshwater (moderately hard),,,10,24.0,50.0,500.0,4.0,0.0,0.0,,,,20.0,,,,,,,,,,9.0,50.0,독성데이터 추가
29,6,in house,MeOx,TiO2,30.0,,,,,,,,,,,,30.0,,,,1.0,,,,,,,,,,,,,0.22,,10.0,0.2,,,48,2.0,standard synthetic freshwater (moderately hard),,,10,24.0,50.0,500.0,4.0,0.0,0.0,,,,20.0,,,,,,,5.5,,,50.0,5.5,단위 환산 error
30,6,in house,MeOx,TiO2,30.0,,,,,,,,,,,,30.0,,,,1.0,,,,,,,,,,,,,0.22,,10.0,0.2,,,48,2.0,standard synthetic freshwater (moderately hard),,,10,24.0,50.0,500.0,4.0,0.0,0.0,,,,20.0,,,,,,,,,,0.0,0.2,독성데이터 추가
31,6,in house,MeOx,TiO2,30.0,,,,,,,,,,,,30.0,,,,1.0,,,,,,,,,,,,,0.22,,10.0,0.2,,,48,2.0,standard synthetic freshwater (moderately hard),,,10,24.0,50.0,500.0,4.0,0.0,0.0,,,,20.0,,,,,,,,,,6.0,1.0,독성데이터 추가
32,6,in house,MeOx,TiO2,30.0,,,,,,,,,,,,30.0,,,,1.0,,,,,,,,,,,,,0.22,,10.0,0.2,,,48,2.0,standard synthetic freshwater (moderately hard),,,10,24.0,50.0,500.0,4.0,0.0,0.0,,,,20.0,,,,,,,,,,9.0,2.0,독성데이터 추가
33,6,in house,MeOx,TiO2,30.0,,,,,,,,,,,,30.0,,,,1.0,,,,,,,,,,,,,0.22,,10.0,0.2,,,48,2.0,standard synthetic freshwater (moderately hard),,,10,24.0,50.0,500.0,4.0,0.0,0.0,,,,20.0,,,,,,,,,,47.0,5.0,독성데이터 추가
34,6,in house,MeOx,TiO2,30.0,,,,,,,,,,,,30.0,,,,1.0,,,,,,,,,,,,,0.22,,10.0,0.2,,,48,2.0,standard synthetic freshwater (moderately hard),,,10,24.0,50.0,500.0,4.0,0.0,0.0,,,,20.0,,,,,,,,,,50.0,6.0,독성데이터 추가
35,6,in house,MeOx,TiO2,30.0,,,,,,,,,,,,30.0,,,,1.0,,,,,,,,,,,,,0.22,,10.0,0.2,,,48,2.0,standard synthetic freshwater (moderately hard),,,10,24.0,50.0,500.0,4.0,0.0,0.0,,,,20.0,,,,,,,,,,94.0,8.0,독성데이터 추가
36,6,in house,MeOx,TiO2,30.0,,,,,,,,,,,,30.0,,,,1.0,,,,,,,,,,,,,0.22,,10.0,0.2,,,48,2.0,standard synthetic freshwater (moderately hard),,,10,24.0,50.0,500.0,4.0,0.0,0.0,,,,20.0,,,,,,,,,,100.0,10.0,독성데이터 추가
37,6,"Alfa Aesar, Ward Hill, MA USA",Carbon,C60,,,,,,,,,,,,,50.0,100.0,20.0,,1.0,,,,,,,,,,1.0,30.0,,,,9.0,0.2,,,48,2.0,standard synthetic freshwater (moderately hard),tetrahydrofuran,200.0,10,24.0,50.0,500.0,4.0,0.0,0.0,,,,20.0,,,,,,,7.9,,,50.0,7.9,C60 정보 추가
38,6,"Alfa Aesar, Ward Hill, MA USA",Carbon,C60,,,,,,,,,,,,,50.0,100.0,20.0,,1.0,,,,,,,,,,1.0,30.0,,,,9.0,0.2,,,48,2.0,standard synthetic freshwater (moderately hard),tetrahydrofuran,200.0,10,24.0,50.0,500.0,4.0,0.0,0.0,,,,20.0,,,,,,,,,,5.0,0.2,독성데이터 추가
39,6,"Alfa Aesar, Ward Hill, MA USA",Carbon,C60,,,,,,,,,,,,,50.0,100.0,20.0,,1.0,,,,,,,,,,1.0,30.0,,,,9.0,0.2,,,48,2.0,standard synthetic freshwater (moderately hard),tetrahydrofuran,200.0,10,24.0,50.0,500.0,4.0,0.0,0.0,,,,20.0,,,,,,,,,,24.0,0.45,독성데이터 추가
40,6,"Alfa Aesar, Ward Hill, MA USA",Carbon,C60,,,,,,,,,,,,,50.0,100.0,20.0,,1.0,,,,,,,,,,1.0,30.0,,,,9.0,0.2,,,48,2.0,standard synthetic freshwater (moderately hard),tetrahydrofuran,200.0,10,24.0,50.0,500.0,4.0,0.0,0.0,,,,20.0,,,,,,,,,,5.0,0.9,독성데이터 추가
41,6,"Alfa Aesar, Ward Hill, MA USA",Carbon,C60,,,,,,,,,,,,,50.0,100.0,20.0,,1.0,,,,,,,,,,1.0,30.0,,,,9.0,0.2,,,48,2.0,standard synthetic freshwater (moderately hard),tetrahydrofuran,200.0,10,24.0,50.0,500.0,4.0,0.0,0.0,,,,20.0,,,,,,,,,,2.5,2.25,독성데이터 추가
42,6,"Alfa Aesar, Ward Hill, MA USA",Carbon,C60,,,,,,,,,,,,,50.0,100.0,20.0,,1.0,,,,,,,,,,1.0,30.0,,,,9.0,0.2,,,48,2.0,standard synthetic freshwater (moderately hard),tetrahydrofuran,200.0,10,24.0,50.0,500.0,4.0,0.0,0.0,,,,20.0,,,,,,,,,,26.0,4.5,독성데이터 추가
43,6,"Alfa Aesar, Ward Hill, MA USA",Carbon,C60,,,,,,,,,,,,,50.0,100.0,20.0,,1.0,,,,,,,,,,1.0,30.0,,,,9.0,0.2,,,48,2.0,standard synthetic freshwater (moderately hard),tetrahydrofuran,200.0,10,24.0,50.0,500.0,4.0,0.0,0.0,,,,20.0,,,,,,,,,,13.0,5.4,독성데이터 추가
44,6,"Alfa Aesar, Ward Hill, MA USA",Carbon,C60,,,,,,,,,,,,,50.0,100.0,20.0,,1.0,,,,,,,,,,1.0,30.0,,,,9.0,0.2,,,48,2.0,standard synthetic freshwater (moderately hard),tetrahydrofuran,200.0,10,24.0,50.0,500.0,4.0,0.0,0.0,,,,20.0,,,,,,,,,,45.0,7.2,독성데이터 추가
45,6,"Alfa Aesar, Ward Hill, MA USA",Carbon,C60,,,,,,,,,,,,,50.0,100.0,20.0,,1.0,,,,,,,,,,1.0,30.0,,,,9.0,0.2,,,48,2.0,standard synthetic freshwater (moderately hard),tetrahydrofuran,200.0,10,24.0,50.0,500.0,4.0,0.0,0.0,,,,20.0,,,,,,,,,,65.0,9.0,독성데이터 추가
46,6,"Alfa Aesar, Ward Hill, MA USA",Carbon,C60,,,,,,,,,,,,,15.0,20.0,10.0,,1.0,,,,,,,,,,,,,0.22,,0.88,0.04,,,48,2.0,standard synthetic freshwater (moderately hard),tetrahydrofuran,200.0,10,24.0,50.0,500.0,4.0,0.0,0.0,,,,20.0,,,,,,,0.46,,,50.0,0.46,C60 정보 추가
47,6,"Alfa Aesar, Ward Hill, MA USA",Carbon,C60,,,,,,,,,,,,,15.0,20.0,10.0,,1.0,,,,,,,,,,,,,0.22,,0.88,0.04,,,48,2.0,standard synthetic freshwater (moderately hard),tetrahydrofuran,200.0,10,24.0,50.0,500.0,4.0,0.0,0.0,,,,20.0,,,,,,,,,,12.0,0.04,독성데이터 추가
48,6,"Alfa Aesar, Ward Hill, MA USA",Carbon,C60,,,,,,,,,,,,,15.0,20.0,10.0,,1.0,,,,,,,,,,,,,0.22,,0.88,0.04,,,48,2.0,standard synthetic freshwater (moderately hard),tetrahydrofuran,200.0,10,24.0,50.0,500.0,4.0,0.0,0.0,,,,20.0,,,,,,,,,,8.0,0.18,독성데이터 추가
49,6,"Alfa Aesar, Ward Hill, MA USA",Carbon,C60,,,,,,,,,,,,,15.0,20.0,10.0,,1.0,,,,,,,,,,,,,0.22,,0.88,0.04,,,48,2.0,standard synthetic freshwater (moderately hard),tetrahydrofuran,200.0,10,24.0,50.0,500.0,4.0,0.0,0.0,,,,20.0,,,,,,,,,,14.0,0.26,독성데이터 추가
50,6,"Alfa Aesar, Ward Hill, MA USA",Carbon,C60,,,,,,,,,,,,,15.0,20.0,10.0,,1.0,,,,,,,,,,,,,0.22,,0.88,0.04,,,48,2.0,standard synthetic freshwater (moderately hard),tetrahydrofuran,200.0,10,24.0,50.0,500.0,4.0,0.0,0.0,,,,20.0,,,,,,,,,,52.0,0.35,독성데이터 추가
51,6,"Alfa Aesar, Ward Hill, MA USA",Carbon,C60,,,,,,,,,,,,,15.0,20.0,10.0,,1.0,,,,,,,,,,,,,0.22,,0.88,0.04,,,48,2.0,standard synthetic freshwater (moderately hard),tetrahydrofuran,200.0,10,24.0,50.0,500.0,4.0,0.0,0.0,,,,20.0,,,,,,,,,,60.0,0.44,독성데이터 추가
52,6,"Alfa Aesar, Ward Hill, MA USA",Carbon,C60,,,,,,,,,,,,,15.0,20.0,10.0,,1.0,,,,,,,,,,,,,0.22,,0.88,0.04,,,48,2.0,standard synthetic freshwater (moderately hard),tetrahydrofuran,200.0,10,24.0,50.0,500.0,4.0,0.0,0.0,,,,20.0,,,,,,,,,,70.0,0.51,독성데이터 추가
53,6,"Alfa Aesar, Ward Hill, MA USA",Carbon,C60,,,,,,,,,,,,,15.0,20.0,10.0,,1.0,,,,,,,,,,,,,0.22,,0.88,0.04,,,48,2.0,standard synthetic freshwater (moderately hard),tetrahydrofuran,200.0,10,24.0,50.0,500.0,4.0,0.0,0.0,,,,20.0,,,,,,,,,,48.0,0.7,독성데이터 추가
54,6,"Alfa Aesar, Ward Hill, MA USA",Carbon,C60,,,,,,,,,,,,,15.0,20.0,10.0,,1.0,,,,,,,,,,,,,0.22,,0.88,0.04,,,48,2.0,standard synthetic freshwater (moderately hard),tetrahydrofuran,200.0,10,24.0,50.0,500.0,4.0,0.0,0.0,,,,20.0,,,,,,,,,,100.0,0.88,독성데이터 추가
55,7,BASF SE,MeOx,TiO2,25.0,30.0,20.0,,,,,,,1500.0,,48.6,1500.0,14000.0,50.0,,0.0,sphere,99.5,0.0,,anatase(7):rutile(3),,,,,1.0,5.0,,,,100.0,0.01,,8.05,48,2.0,Artificial Elendt M4 medium,,,10,24.0,10.0,,4.0,0.0,0.0,,,,20.0,,,,,10.0,85.1,,,,,,"Commercial 추가, 단위 환산 error, purity 수정, 독성 데이터 수정"
56,7,BASF SE,MeOx,TiO2,25.0,30.0,20.0,,,,,,,1500.0,,48.6,1500.0,14000.0,50.0,,0.0,sphere,99.5,0.0,,anatase(7):rutile(3),,,,,1.0,5.0,,,,100.0,0.01,,8.05,48,2.0,Artificial Elendt M4 medium,,,10,24.0,10.0,,4.0,0.0,0.0,,,,20.0,,,,,10.0,91.2,,,,,,독성 데이터 수정
57,7,BASF SE,MeOx,TiO2,25.0,30.0,20.0,,,,,,,1500.0,,48.6,1500.0,14000.0,50.0,,0.0,sphere,99.5,0.0,,anatase(7):rutile(3),,,,,1.0,5.0,,,,100.0,0.01,,8.05,48,2.0,SW,TOC,1.3,10,24.0,10.0,,4.0,0.0,0.0,,,,20.0,,,,,10.0,3.7,,,,,,독성 데이터 수정
58,7,BASF SE,MeOx,TiO2,10.0,,,50.0,,,,,,7000.0,,100.0,7000.0,200000.0,190.0,,1.0,,71.0,1.0,"dimethoxydiphenylsilane, triethoxy-caprylylsilane crosspolymer, hydrated silica, aluminum hydroxide",rutile,,1.0,20.0,,1.0,5.0,,,,100.0,0.01,,8.05,48,2.0,Artificial Elendt M4 medium,,,10,24.0,10.0,,4.0,0.0,0.0,,,,20.0,,,,,10.0,76.4,,,,,,"Commercial 추가, 단위 환산 error, purity 수정"
59,7,BASF SE,MeOx,TiO2,250.0,300.0,200.0,,,,,,,5000.25,,6.0,5000.25,10000.0,0.5,,0.0,,99.4,0.0,,,,,,,1.0,5.0,,,,100.0,0.01,,8.05,48,2.0,Artificial Elendt M4 medium,,,10,24.0,10.0,,4.0,0.0,0.0,,,,20.0,,,,,10.0,91.2,,,,,,독성 데이터 수정
60,7,BASF SE,MeOx,TiO2,250.0,300.0,200.0,,,,,,,5000.25,,6.0,5000.25,10000.0,0.5,,0.0,,99.4,0.0,,,,,,,1.0,5.0,,,,100.0,0.01,,8.05,48,2.0,SW,TOC,1.3,10,24.0,10.0,,4.0,0.0,0.0,,,,20.0,,,,,10.0,13.8,,,,,,독성 데이터 수정
61,7,BASF SE,MeOx,ZnO,200.0,200.0,,,,,,,,2600.0,,18.0,2600.0,6400.0,1000.0,,1.0,,99.0,0.0,,,,1.0,20.0,,1.0,5.0,,,,100.0,0.01,,8.05,48,2.0,Artificial Elendt M4 medium,,,10,24.0,10.0,,4.0,0.0,0.0,,,,20.0,,7.5,,,50.0,7.5,,,,,,"Commercial 추가, 단위 환산 error, purity 수정"
62,7,BASF SE,MeOx,ZnO,200.0,200.0,,,,,,,,2600.0,,18.0,2600.0,6400.0,1000.0,,1.0,,99.0,0.0,,,,1.0,20.0,,1.0,5.0,,,,100.0,0.01,,8.05,48,2.0,Artificial Elendt M4 medium,,,10,24.0,10.0,,4.0,0.0,0.0,,,,20.0,,,,,10.0,5.2,,,,,,독성 데이터 수정
63,7,BASF SE,MeOx,ZnO,200.0,200.0,,,,,,,,1300.0,,18.0,1300.0,5700.0,110.0,,1.0,,97.5,1.0,triethoxycaprylylsilane,,,,,,1.0,5.0,,,,100.0,0.01,,8.05,48,2.0,Artificial Elendt M4 medium,,,10,24.0,10.0,,4.0,0.0,0.0,,,,20.0,,1.1,,,50.0,1.1,,,,,,"Commercial 추가, 단위 환산 error, purity 수정"
64,7,BASF SE,MeOx,ZnO,200.0,200.0,,,,,,,,1300.0,,18.0,1300.0,5700.0,110.0,,1.0,,97.5,1.0,triethoxycaprylylsilane,,,,,,1.0,5.0,,,,100.0,0.01,,8.05,48,2.0,Artificial Elendt M4 medium,,,10,24.0,10.0,,4.0,0.0,0.0,,,,20.0,,,,,10.0,0.2,,,,,,독성 데이터 수정
65,7,BASF SE,MeOx,ZnO,200.0,200.0,,,,,,,,1300.0,,18.0,1300.0,5700.0,110.0,,1.0,,97.5,1.0,triethoxycaprylylsilane,,,,,,1.0,5.0,,,,100.0,0.01,,8.05,48,2.0,SW,TOC,1.3,10,24.0,10.0,,4.0,0.0,0.0,,,,20.0,,,,,10.0,2.7,,,,,,"Commercial 추가, 단위 환산 error, purity 수정"
66,7,BASF SE,MeOx,ZnO,200.0,200.0,,,,,,,,1300.0,,18.0,1300.0,5700.0,110.0,,1.0,,97.5,1.0,triethoxycaprylylsilane,,,,,,1.0,5.0,,,,100.0,0.01,,8.05,48,2.0,PW,TOC,5.65,10,24.0,10.0,,4.0,0.0,0.0,,,,20.0,,13.4,,,50.0,13.4,,,,,,"Commercial 추가, 단위 환산 error, purity 수정"
67,7,BASF SE,MeOx,ZnO,200.0,200.0,,,,,,,,1300.0,,18.0,1300.0,5700.0,110.0,,1.0,,97.5,1.0,triethoxycaprylylsilane,,,,,,1.0,5.0,,,,100.0,0.01,,8.05,48,2.0,PW,TOC,5.65,10,24.0,10.0,,4.0,0.0,0.0,,,,20.0,,,,,10.0,9.3,,,,,,독성 데이터 수정
68,7,BASF SE,MeOx,ZnO,200.0,200.0,,,,,,,,1700.0,,18.0,1700.0,6400.0,130.0,,1.0,,97.5,1.0,dimethoxydiphenylsilane/triethoxycaprylylsilane crosspolymer,,,1.0,20.0,,1.0,5.0,,,,100.0,0.01,,8.05,48,2.0,Artificial Elendt M4 medium,,,10,24.0,10.0,,4.0,0.0,0.0,,,,20.0,,1.0,,,50.0,1.0,,,,,,"Commercial 추가, 단위 환산 error, purity 수정"
69,7,BASF SE,MeOx,ZnO,200.0,200.0,,,,,,,,1700.0,,18.0,1700.0,6400.0,130.0,,1.0,,97.5,1.0,dimethoxydiphenylsilane/triethoxycaprylylsilane crosspolymer,,,1.0,20.0,,1.0,5.0,,,,100.0,0.01,,8.05,48,2.0,Artificial Elendt M4 medium,,,10,24.0,10.0,,4.0,0.0,0.0,,,,20.0,,,,,10.0,0.7,,,,,,독성 데이터 수정
70,7,BASF SE,MeOx,ZnO,1000.0,1000.0,,,,,,,,5000.25,,5.6,5000.25,10000.0,0.5,,0.0,,99.9,0.0,,,,1.0,20.0,,1.0,5.0,,,,100.0,0.01,,8.05,48,2.0,Artificial Elendt M4 medium,,,10,24.0,10.0,,4.0,0.0,0.0,,,,20.0,,1.0,,,50.0,1.0,,,,,,독성 데이터 수정
71,7,BASF SE,MeOx,ZnO,1000.0,1000.0,,,,,,,,5000.25,,5.6,5000.25,10000.0,0.5,,0.0,,99.9,0.0,,,,1.0,20.0,,1.0,5.0,,,,100.0,0.01,,8.05,48,2.0,Artificial Elendt M4 medium,,,10,24.0,10.0,,4.0,0.0,0.0,,,,20.0,,,,,10.0,0.6,,,,,,독성 데이터 수정
72,8,Signma Aldrich (USA),Me,Ag,100.0,100.0,,,,,,0.1,,1428.0,,,,,,-24.8,0.0,,,0.0,,,,1.0,24.0,150.0,0.0,0.0,,,,32.0,1.0,5.0,,24,1.0,standard synthetic freshwater,,,5,24.0,50.0,,4.0,0.0,0.0,,,,20.0,,3.8441,3.8602,3.828,50.0,3.8441,,,,,,"water condition, 독성 unit 수정"
73,8,Signma Aldrich (USA),Me,Ag,100.0,100.0,,,,,,0.1,,865.4,,,,,,-25.7,0.0,,,0.0,,,,0.0,,,1.0,60.0,40.0,,,32.0,1.0,2.8,,24,1.0,standard synthetic freshwater,,,5,24.0,50.0,,4.0,0.0,0.0,,,,20.0,,1.1539,1.1539,1.1539,50.0,1.1539,,,,,,"water condition, 독성 unit 수정"
74,8,Signma Aldrich (USA),Me,Ag,100.0,100.0,,,,,,0.1,,616.6,,,,,,-26.6,0.0,,,0.0,,,,0.0,,,1.0,120.0,40.0,,,32.0,1.0,2.1,,24,1.0,standard synthetic freshwater,,,5,24.0,50.0,,4.0,0.0,0.0,,,,20.0,,0.5315,0.5315,0.5315,50.0,0.5315,,,,,,"water condition, 독성 unit 수정"
75,8,Signma Aldrich (USA),Me,Ag,100.0,100.0,,,,,,0.1,,173.9,,,,,,-31.8,0.0,,,0.0,,,,0.0,,,1.0,120.0,40.0,0.45,,32.0,1.0,2.7,,24,1.0,standard synthetic freshwater,,,5,24.0,50.0,,4.0,0.0,0.0,,,,20.0,,0.0124,0.0124,0.0124,50.0,0.0124,,,,,,"water condition, 독성 unit 수정"
76,8,Signma Aldrich (USA),Me,Ag,100.0,100.0,,,,,,0.1,,168.9,,,,,,-34.6,0.0,,,0.0,,,,0.0,,,1.0,120.0,40.0,0.1,,32.0,1.0,3.3,,24,1.0,standard synthetic freshwater,,,5,24.0,50.0,,4.0,0.0,0.0,,,,20.0,,0.0118,0.0118,0.0118,50.0,0.0118,,,,,,"water condition, 독성 unit 수정"
77,8,Signma Aldrich (USA),Me,Ag,100.0,100.0,,,,,,0.1,,147.7,,,,,,-33,0.0,,,0.0,,,,0.0,,,1.0,120.0,40.0,0.05,,32.0,1.0,3.9,,24,1.0,standard synthetic freshwater,,,5,24.0,50.0,,4.0,0.0,0.0,,,,20.0,,0.0143,0.0143,0.0143,50.0,0.0143,,,,,,"water condition, 독성 unit 수정"
78,8,Signma Aldrich (USA),Me,Ag,100.0,100.0,,,,,,1.0,,616.6,,,,,,-26.6,0.0,,,0.0,,,,0.0,,,1.0,120.0,40.0,,,32.0,1.0,2.9,,24,1.0,standard synthetic freshwater,,,5,24.0,50.0,,4.0,0.0,0.0,,,,20.0,,1.9911,1.9917,1.9905,50.0,1.9911,,,,,,"water condition, 독성 unit 수정"
79,8,Signma Aldrich (USA),Me,Ag,100.0,100.0,,,,,,1.0,,168.9,,,,,,-34.6,0.0,,,0.0,,,,0.0,,,1.0,120.0,40.0,0.1,,32.0,1.0,3.1,,24,1.0,standard synthetic freshwater,,,5,24.0,50.0,,4.0,0.0,0.0,,,,20.0,,0.0096,0.0096,0.0096,50.0,0.0096,,,,,,"water condition, 독성 unit 수정"
80,8,Signma Aldrich (USA),Me,Ag,100.0,100.0,,,,,,0.5,,616.6,,,,,,-26.6,0.0,,,0.0,,,,0.0,,,1.0,120.0,40.0,,,32.0,1.0,3.0,,24,1.0,standard synthetic freshwater,,,5,24.0,50.0,,4.0,0.0,0.0,,,,20.0,,1.4078,1.4184,1.3972,50.0,1.4078,,,,,,"water condition, 독성 unit 수정"
81,8,Signma Aldrich (USA),Me,Ag,100.0,100.0,,,,,,0.5,,168.9,,,,,,-34.6,0.0,,,0.0,,,,0.0,,,1.0,120.0,40.0,0.1,,32.0,1.0,2.7,,24,1.0,standard synthetic freshwater,,,5,24.0,50.0,,4.0,0.0,0.0,,,,20.0,,0.009,0.009,0.009,50.0,0.009,,,,,,"water condition, 독성 unit 수정"
82,8,Signma Aldrich (USA),Me,Ag,150.0,150.0,,,,,,0.1,,3411.0,,,,,,-25.7,0.0,,,0.0,,,,0.0,,,1.0,120.0,40.0,,,32.0,1.0,2.7,,24,1.0,standard synthetic freshwater,,,5,24.0,50.0,,4.0,0.0,0.0,,,,20.0,,1.4046,1.4046,1.4046,50.0,1.4046,,,,,,"water condition, 독성 unit 수정"
83,8,Signma Aldrich (USA),Me,Ag,150.0,150.0,,,,,,0.1,,786.0,,,,,,-28.3,0.0,,,0.0,,,,0.0,,,1.0,120.0,40.0,0.1,,32.0,1.0,3.0,,24,1.0,standard synthetic freshwater,,,5,24.0,50.0,,4.0,0.0,0.0,,,,20.0,,0.0042,0.0042,0.0042,50.0,0.0042,,,,,,"water condition, 독성 unit 수정"
84,8,Signma Aldrich (USA),MeOx,CuO,50.0,50.0,,,,,,0.5,,935.5,,,,,,-17.6,0.0,,,0.0,,,,1.0,24.0,150.0,0.0,0.0,,,,800.0,50.0,39.2,,24,1.0,standard synthetic freshwater,,,5,24.0,50.0,,4.0,0.0,0.0,,,,20.0,,2.5578,2.9992,2.1164,50.0,2.5578,,,,,,"water condition, 독성 unit 수정"
85,8,Signma Aldrich (USA),MeOx,CuO,50.0,50.0,,,,,,0.5,,622.1,,,,,,-23.3,0.0,,,0.0,,,,0.0,,,1.0,60.0,40.0,,,800.0,50.0,29.8,,24,1.0,standard synthetic freshwater,,,5,24.0,50.0,,4.0,0.0,0.0,,,,20.0,,2.7928,3.0688,2.5168,50.0,2.7928,,,,,,"water condition, 독성 unit 수정"
86,8,Signma Aldrich (USA),MeOx,CuO,50.0,50.0,,,,,,0.5,,557.3,,,,,,-21.9,0.0,,,0.0,,,,0.0,,,1.0,120.0,40.0,,,800.0,50.0,34.5,,24,1.0,standard synthetic freshwater,,,5,24.0,50.0,,4.0,0.0,0.0,,,,20.0,,2.0902,2.3174,1.863,50.0,2.0902,,,,,,"water condition, 독성 unit 수정"
87,8,Signma Aldrich (USA),MeOx,CuO,50.0,50.0,,,,,,0.5,,263.7,,,,,,-21.5,0.0,,,0.0,,,,0.0,,,1.0,120.0,40.0,0.45,,800.0,50.0,32.2,,24,1.0,standard synthetic freshwater,,,5,24.0,50.0,,4.0,0.0,0.0,,,,20.0,,0.0972,0.1168,0.0776,50.0,0.0972,,,,,,"water condition, 독성 unit 수정"
88,8,Signma Aldrich (USA),MeOx,CuO,50.0,50.0,,,,,,0.5,,237.0,,,,,,-22.9,0.0,,,0.0,,,,0.0,,,1.0,120.0,40.0,0.1,,800.0,50.0,52.6,,24,1.0,standard synthetic freshwater,,,5,24.0,50.0,,4.0,0.0,0.0,,,,20.0,,0.1152,0.136,0.0944,50.0,0.1152,,,,,,"water condition, 독성 unit 수정"
89,8,Signma Aldrich (USA),MeOx,CuO,50.0,50.0,,,,,,0.5,,199.7,,,,,,-23.6,0.0,,,0.0,,,,0.0,,,1.0,120.0,40.0,0.05,,800.0,50.0,63.3,,24,1.0,standard synthetic freshwater,,,5,24.0,50.0,,4.0,0.0,0.0,,,,20.0,,0.0894,0.0963,0.0825,50.0,0.0894,,,,,,"water condition, 독성 unit 수정"
90,8,Signma Aldrich (USA),MeOx,CuO,50.0,50.0,,,,,,1.0,,557.3,,,,,,-21.9,0.0,,,0.0,,,,0.0,,,1.0,120.0,40.0,,,800.0,50.0,26.6,,24,1.0,standard synthetic freshwater,,,5,24.0,50.0,,4.0,0.0,0.0,,,,20.0,,3.2079,3.497,2.9188,50.0,3.2079,,,,,,"water condition, 독성 unit 수정"
91,8,Signma Aldrich (USA),MeOx,CuO,50.0,50.0,,,,,,1.0,,237.0,,,,,,-22.9,0.0,,,0.0,,,,0.0,,,1.0,120.0,40.0,0.1,,800.0,50.0,37.7,,24,1.0,standard synthetic freshwater,,,5,24.0,50.0,,4.0,0.0,0.0,,,,20.0,,0.3197,0.3275,0.3119,50.0,0.3197,,,,,,"water condition, 독성 unit 수정"
92,8,Signma Aldrich (USA),MeOx,CuO,50.0,50.0,,,,,,0.1,,557.3,,,,,,-21.9,0.0,,,0.0,,,,0.0,,,1.0,120.0,40.0,,,800.0,50.0,32.5,,24,1.0,standard synthetic freshwater,,,5,24.0,50.0,,4.0,0.0,0.0,,,,20.0,,1.8835,2.0329,1.7341,50.0,1.8835,,,,,,"water condition, 독성 unit 수정"
93,8,Signma Aldrich (USA),MeOx,CuO,50.0,50.0,,,,,,0.1,,237.0,,,,,,-22.9,0.0,,,0.0,,,,0.0,,,1.0,120.0,40.0,0.1,,800.0,50.0,31.4,,24,1.0,standard synthetic freshwater,,,5,24.0,50.0,,4.0,0.0,0.0,,,,20.0,,0.0545,0.061,0.048,50.0,0.0545,,,,,,"water condition, 독성 unit 수정"
94,9,"PlasmaChem GmbH (Berlin, Germany)",Me,Ag,20.0,,,,,,,,,198.9,,2.2419,,,,-14.2,1.0,Sphere,,0.0,,,,,,,1.0,3.0,,,,10.0,0.0001,50.76923077,7.0,48,2.0,volvic water,TDS,109.0,5,24.0,10.0,,4.0,0.0,0.0,,,,20.0,,0.12,0.16,0.09,50.0,0.12,,,,,,"Commercial 추가, 단위 환산 error"
95,9,"PlasmaChem GmbH (Berlin, Germany)",Me,Ag,200.0,,,,,,,,,259.1,,2.9345,,,,-19.8,1.0,Sphere,,0.0,,,,,,,1.0,3.0,,,,3.0,0.01,19.03846154,7.0,48,2.0,volvic water,TDS,109.0,5,24.0,10.0,,4.0,0.0,0.0,,,,20.0,,0.65,2.5,0.17,50.0,0.65,,,,,,"Commercial 추가, 단위 환산 error, EC50 LL 수정"
96,9,in house,Me,Ag,23.0,,,,,,,,,577.6,,8.1757,,,,-12.3,1.0,Sphere,,1.0,Ocimum sanctum extracts,,,,,,1.0,3.0,,,,0.01,1.5e-06,8.076923077,7.0,48,2.0,volvic water,TDS,109.0,5,24.0,10.0,,4.0,0.0,0.0,,,,20.0,,0.0012,0.0014,0.00098,50.0,0.0012,,,,,,"Commercial 추가, 단위 환산 error"
97,9,in house,Me,Ag,27.0,,,,,,,,,75.9,,2.2232,,,,-20.05,1.0,Sphere,,1.0,Azadirachta indica extracts,,,,,,1.0,3.0,,,,0.35,0.0015,2.307692308,7.0,48,2.0,volvic water,TDS,109.0,5,24.0,10.0,,4.0,0.0,0.0,,,,20.0,,0.02,0.027,0.019,50.0,0.02,,,,,,"Commercial 추가, 단위 환산 error"
98,9,"PlasmaChem GmbH (Berlin, Germany)",Me,Ag,20.0,,,,,,,,,198.9,,2.2419,,,,-14.2,1.0,Sphere,,0.0,,,,,,,1.0,3.0,,,,10.0,0.0001,50.76923077,7.0,48,2.0,volvic water,TDS,109.0,5,24.0,10.0,,4.0,0.0,0.0,,,,20.0,,,,,10.0,0.035,,,,,,
99,9,"PlasmaChem GmbH (Berlin, Germany)",Me,Ag,200.0,,,,,,,,,259.1,,2.9345,,,,-19.8,1.0,Sphere,,0.0,,,,,,,1.0,3.0,,,,3.0,0.01,19.03846154,7.0,48,2.0,volvic water,TDS,109.0,5,24.0,10.0,,4.0,0.0,0.0,,,,20.0,,,,,10.0,0.57,,,,,,
100,9,in house,Me,Ag,23.0,,,,,,,,,577.6,,8.1757,,,,-12.3,1.0,Sphere,,1.0,Ocimum sanctum extracts,,,,,,1.0,3.0,,,,0.01,1.5e-06,8.076923077,7.0,48,2.0,volvic water,TDS,109.0,5,24.0,10.0,,4.0,0.0,0.0,,,,20.0,,,,,10.0,0.0004,,,,,,
101,9,in house,Me,Ag,27.0,,,,,,,,,75.9,,2.2232,,,,-20.05,1.0,Sphere,,1.0,Azadirachta indica extracts,,,,,,1.0,3.0,,,,0.35,0.0015,2.307692308,7.0,48,2.0,volvic water,TDS,109.0,5,24.0,10.0,,4.0,0.0,0.0,,,,20.0,,,,,10.0,0.009,,,,,,
102,10,in house,MeOx,TiO2,6.0,6.3,5.7,,,,,,,,,76.3,,,,,1.0,,,0.0,,anatase,,,,,,,,,,200.0,,,7.8,48,2.0,standard synthetic freshwater (hard),,,5,24.0,,,4.0,0.0,0.0,,,,25.0,,,,,,,,,,5.0,155.3846154,"NP 정보 추가, mort conc 추가"
103,10,in house,MeOx,TiO2,6.0,6.3,5.7,,,,,,,,,76.3,,,,,1.0,,,0.0,,anatase,,,,,,,,,,200.0,,,7.8,48,2.0,standard synthetic freshwater (hard),,,5,24.0,,,4.0,0.0,0.0,,,,25.0,,,,,,,,,,10.0,246.1538462,"NP 정보 추가, mort conc 추가"
104,10,in house,MeOx,TiO2,6.0,6.3,5.7,,,,,,,,,76.3,,,,,1.0,,,0.0,,anatase,,,,,,,,,,200.0,,,7.8,48,2.0,standard synthetic freshwater (hard),,,5,24.0,,,4.0,0.0,0.0,,,,25.0,,,,,,,,,,15.0,326.1538462,"NP 정보 추가, mort conc 추가"
105,10,in house,MeOx,TiO2,15.0,15.6,14.4,,,,,,,,,103.5,,,,,1.0,,,0.0,,anatase,,,,,,,,,,200.0,,,7.8,48,2.0,standard synthetic freshwater (hard),,,5,24.0,,,4.0,0.0,0.0,,,,25.0,,,,,,,,,,5.0,15.38461538,"NP 정보 추가, mort conc 추가"
106,10,in house,MeOx,TiO2,15.0,15.6,14.4,,,,,,,,,103.5,,,,,1.0,,,0.0,,anatase,,,,,,,,,,200.0,,,7.8,48,2.0,standard synthetic freshwater (hard),,,5,24.0,,,4.0,0.0,0.0,,,,25.0,,,,,,,,,,10.0,84.61538462,"NP 정보 추가, mort conc 추가"
107,10,in house,MeOx,TiO2,15.0,15.6,14.4,,,,,,,,,103.5,,,,,1.0,,,0.0,,anatase,,,,,,,,,,200.0,,,7.8,48,2.0,standard synthetic freshwater (hard),,,5,24.0,,,4.0,0.0,0.0,,,,25.0,,,,,,,,,,15.0,232.3076923,"NP 정보 추가, mort conc 추가"
108,10,in house,MeOx,TiO2,40.0,40.8,39.2,,,,,,,,,68.1,,,,,1.0,,,0.0,,anatase,,,,,,,,,,200.0,,,7.8,48,2.0,standard synthetic freshwater (hard),,,5,24.0,,,4.0,0.0,0.0,,,,25.0,,,,,,,,,,5.0,53.84615385,"NP 정보 추가, mort conc 추가"
109,10,in house,MeOx,TiO2,40.0,40.8,39.2,,,,,,,,,68.1,,,,,1.0,,,0.0,,anatase,,,,,,,,,,200.0,,,7.8,48,2.0,standard synthetic freshwater (hard),,,5,24.0,,,4.0,0.0,0.0,,,,25.0,,,,,,,,,,10.0,238.4615385,"NP 정보 추가, mort conc 추가"
110,10,in house,MeOx,TiO2,40.0,40.8,39.2,,,,,,,,,68.1,,,,,1.0,,,0.0,,anatase,,,,,,,,,,200.0,,,7.8,48,2.0,standard synthetic freshwater (hard),,,5,24.0,,,4.0,0.0,0.0,,,,25.0,,,,,,,,,,15.0,633.8461538,"NP 정보 추가, mort conc 추가"
111,10,commercial,MeOx,TiO2,25.0,25.4,24.6,,,,,,,,,42.3,,,,,1.0,,,0.0,,"anatase(75%),rutile(25%)",,,,,,,,,,200.0,,,7.8,48,2.0,standard synthetic freshwater (hard),,,5,24.0,,,4.0,0.0,0.0,,,,25.0,,,,,,,,,,5.0,5.9,"NP 정보 추가, mort conc 추가"
112,10,commercial,MeOx,TiO2,25.0,25.4,24.6,,,,,,,,,42.3,,,,,1.0,,,0.0,,"anatase(75%),rutile(25%)",,,,,,,,,,200.0,,,7.8,48,2.0,standard synthetic freshwater (hard),,,5,24.0,,,4.0,0.0,0.0,,,,25.0,,,,,,,,,,10.0,28.4,"NP 정보 추가, mort conc 추가"
113,10,commercial,MeOx,TiO2,25.0,25.4,24.6,,,,,,,,,42.3,,,,,1.0,,,0.0,,"anatase(75%),rutile(25%)",,,,,,,,,,200.0,,,7.8,48,2.0,standard synthetic freshwater (hard),,,5,24.0,,,4.0,0.0,0.0,,,,25.0,,,,,,,,,,15.0,81.3,"NP 정보 추가, mort conc 추가"
114,11,"A-100, Crenox GmbH, Krefeld, Germany)",MeOx,TiO2,6.0,,,,,,,,,,0.126,230.0,94.0,162.0,59.0,,0.0,,,0.0,,,1.0,1.0,,,,,,,,,,,,24,1.0,Artificial Elendt M4 medium,,,5,24.0,50.0,150.0,6.0,0.0,0.0,,,,,,,,,0.0,0.5,,,,,,"Commercial 추가, 단위 환산 error"
115,11,"A-100, Crenox GmbH, Krefeld, Germany)",MeOx,TiO2,6.0,,,,,,,,,,0.126,230.0,94.0,162.0,59.0,,0.0,,,0.0,,,1.0,1.0,,,,,,,,,,,,24,1.0,Artificial Elendt M4 medium,,,5,24.0,50.0,150.0,6.0,0.0,0.0,,,,,,,,,0.0,1.0,,,,,,"Commercial 추가, 단위 환산 error"
116,11,"A-100, Crenox GmbH, Krefeld, Germany)",MeOx,TiO2,6.0,,,,,,,,,,0.126,230.0,94.0,162.0,59.0,,0.0,,,0.0,,,1.0,1.0,,,,,,,,,,,,24,1.0,Artificial Elendt M4 medium,,,5,24.0,50.0,150.0,6.0,0.0,0.0,,,,,,,,,0.0,2.0,,,,,,"Commercial 추가, 단위 환산 error"
117,11,"A-100, Crenox GmbH, Krefeld, Germany)",MeOx,TiO2,6.0,,,,,,,,,,0.126,230.0,94.0,162.0,59.0,,0.0,,,0.0,,,1.0,1.0,,,,,,,,,,,,24,1.0,Artificial Elendt M4 medium,,,5,24.0,50.0,150.0,6.0,0.0,0.0,,,,,,,,,0.0,4.0,,,,,,"Commercial 추가, 단위 환산 error"
118,11,"A-100, Crenox GmbH, Krefeld, Germany)",MeOx,TiO2,6.0,,,,,,,,,,0.126,230.0,94.0,162.0,59.0,,0.0,,,0.0,,,1.0,1.0,,,,,,,,,,,,24,1.0,Artificial Elendt M4 medium,,,5,24.0,50.0,150.0,6.0,0.0,0.0,,,,,,,,,0.0,8.0,,,,,,"Commercial 추가, 단위 환산 error"
119,11,"A-100, Crenox GmbH, Krefeld, Germany)",MeOx,TiO2,6.0,,,,,,,,,,0.126,230.0,94.0,162.0,59.0,,0.0,,,0.0,,,1.0,1.0,,,,,,,,,,,,48,2.0,Artificial Elendt M4 medium,,,5,24.0,50.0,150.0,6.0,0.0,0.0,,,,,,,,,0.0,0.5,,,,,,"Commercial 추가, 단위 환산 error"
120,11,"A-100, Crenox GmbH, Krefeld, Germany)",MeOx,TiO2,6.0,,,,,,,,,,0.126,230.0,94.0,162.0,59.0,,0.0,,,0.0,,,1.0,1.0,,,,,,,,,,,,48,2.0,Artificial Elendt M4 medium,,,5,24.0,50.0,150.0,6.0,0.0,0.0,,,,,,,,,0.0,1.0,,,,,,"Commercial 추가, 단위 환산 error"
121,11,"A-100, Crenox GmbH, Krefeld, Germany)",MeOx,TiO2,6.0,,,,,,,,,,0.126,230.0,94.0,162.0,59.0,,0.0,,,0.0,,,1.0,1.0,,,,,,,,,,,,48,2.0,Artificial Elendt M4 medium,,,5,24.0,50.0,150.0,6.0,0.0,0.0,,,,,,,,,0.0,2.0,,,,,,"Commercial 추가, 단위 환산 error"
122,11,"A-100, Crenox GmbH, Krefeld, Germany)",MeOx,TiO2,6.0,,,,,,,,,,0.126,230.0,94.0,162.0,59.0,,0.0,,,0.0,,,1.0,1.0,,,,,,,,,,,,48,2.0,Artificial Elendt M4 medium,,,5,24.0,50.0,150.0,6.0,0.0,0.0,,,,,,,,,0.0,4.0,,,,,,"Commercial 추가, 단위 환산 error"
123,11,"A-100, Crenox GmbH, Krefeld, Germany)",MeOx,TiO2,6.0,,,,,,,,,,0.126,230.0,94.0,162.0,59.0,,0.0,,,0.0,,,1.0,1.0,,,,,,,,,,,,48,2.0,Artificial Elendt M4 medium,,,5,24.0,50.0,150.0,6.0,0.0,0.0,,,,,,,,,0.0,8.0,,,,,,"Commercial 추가, 단위 환산 error"
124,11,"A-100, Crenox GmbH, Krefeld, Germany)",MeOx,TiO2,6.0,,,,,,,,,,0.126,230.0,94.0,162.0,59.0,,0.0,,,0.0,,,1.0,1.0,,,,,,,,,,,,72,3.0,Artificial Elendt M4 medium,,,5,24.0,50.0,150.0,6.0,0.0,0.0,,,,,,,,,12.5,0.5,,,,,,"Commercial 추가, 단위 환산 error"
125,11,"A-100, Crenox GmbH, Krefeld, Germany)",MeOx,TiO2,6.0,,,,,,,,,,0.126,230.0,94.0,162.0,59.0,,0.0,,,0.0,,,1.0,1.0,,,,,,,,,,,,72,3.0,Artificial Elendt M4 medium,,,5,24.0,50.0,150.0,6.0,0.0,0.0,,,,,,,,,40.0,1.0,,,,,,"Commercial 추가, 단위 환산 error"
126,11,"A-100, Crenox GmbH, Krefeld, Germany)",MeOx,TiO2,6.0,,,,,,,,,,0.126,230.0,94.0,162.0,59.0,,0.0,,,0.0,,,1.0,1.0,,,,,,,,,,,,72,3.0,Artificial Elendt M4 medium,,,5,24.0,50.0,150.0,6.0,0.0,0.0,,,,,,,,,27.5,2.0,,,,,,"Commercial 추가, 단위 환산 error"
127,11,"A-100, Crenox GmbH, Krefeld, Germany)",MeOx,TiO2,6.0,,,,,,,,,,0.126,230.0,94.0,162.0,59.0,,0.0,,,0.0,,,1.0,1.0,,,,,,,,,,,,72,3.0,Artificial Elendt M4 medium,,,5,24.0,50.0,150.0,6.0,0.0,0.0,,,,,,,,,52.5,4.0,,,,,,"Commercial 추가, 단위 환산 error"
128,11,"A-100, Crenox GmbH, Krefeld, Germany)",MeOx,TiO2,6.0,,,,,,,,,,0.126,230.0,94.0,162.0,59.0,,0.0,,,0.0,,,1.0,1.0,,,,,,,,,,,,72,3.0,Artificial Elendt M4 medium,,,5,24.0,50.0,150.0,6.0,0.0,0.0,,,,,,,,,70.0,8.0,,,,,,"Commercial 추가, 단위 환산 error"
129,11,"A-100, Crenox GmbH, Krefeld, Germany)",MeOx,TiO2,6.0,,,,,,,,,,0.126,230.0,94.0,162.0,59.0,,0.0,,,0.0,,,1.0,1.0,,,,,,,,8.0,0.5,,,72,3.0,Artificial Elendt M4 medium,,,5,24.0,50.0,150.0,6.0,0.0,0.0,,,,,,3.8,,,50.0,3.8,,,,,,"Commercial 추가, 단위 환산 error"
130,11,"A-100, Crenox GmbH, Krefeld, Germany)",MeOx,TiO2,6.0,,,,,,,,,,0.126,230.0,94.0,162.0,59.0,,0.0,,,0.0,,,1.0,1.0,,,,,,,,,,,,96,4.0,Artificial Elendt M4 medium,,,5,24.0,50.0,150.0,6.0,0.0,0.0,,,,,,,,,30.0,0.5,,,,,,"Commercial 추가, 단위 환산 error"
131,11,"A-100, Crenox GmbH, Krefeld, Germany)",MeOx,TiO2,6.0,,,,,,,,,,0.126,230.0,94.0,162.0,59.0,,0.0,,,0.0,,,1.0,1.0,,,,,,,,,,,,96,4.0,Artificial Elendt M4 medium,,,5,24.0,50.0,150.0,6.0,0.0,0.0,,,,,,,,,73.75,1.0,,,,,,"Commercial 추가, 단위 환산 error"
132,11,"A-100, Crenox GmbH, Krefeld, Germany)",MeOx,TiO2,6.0,,,,,,,,,,0.126,230.0,94.0,162.0,59.0,,0.0,,,0.0,,,1.0,1.0,,,,,,,,,,,,96,4.0,Artificial Elendt M4 medium,,,5,24.0,50.0,150.0,6.0,0.0,0.0,,,,,,,,,100.0,2.0,,,,,,"Commercial 추가, 단위 환산 error"
133,11,"A-100, Crenox GmbH, Krefeld, Germany)",MeOx,TiO2,6.0,,,,,,,,,,0.126,230.0,94.0,162.0,59.0,,0.0,,,0.0,,,1.0,1.0,,,,,,,,,,,,96,4.0,Artificial Elendt M4 medium,,,5,24.0,50.0,150.0,6.0,0.0,0.0,,,,,,,,,100.0,4.0,,,,,,"Commercial 추가, 단위 환산 error"
134,11,"A-100, Crenox GmbH, Krefeld, Germany)",MeOx,TiO2,6.0,,,,,,,,,,0.126,230.0,94.0,162.0,59.0,,0.0,,,0.0,,,1.0,1.0,,,,,,,,,,,,96,4.0,Artificial Elendt M4 medium,,,5,24.0,50.0,150.0,6.0,0.0,0.0,,,,,,,,,100.0,8.0,,,,,,"Commercial 추가, 단위 환산 error"
135,11,"A-100, Crenox GmbH, Krefeld, Germany)",MeOx,TiO2,6.0,,,,,,,,,,0.126,230.0,94.0,162.0,59.0,,0.0,,,0.0,,,1.0,1.0,,,,,,,,8.0,0.5,,,96,4.0,Artificial Elendt M4 medium,,,5,24.0,50.0,150.0,6.0,0.0,0.0,,,,,,0.73,,,50.0,0.73,,,,,,"Commercial 추가, 단위 환산 error"
136,11,"A-100, Crenox GmbH, Krefeld, Germany)",MeOx,TiO2,6.0,,,,,,,,,,0.15,230.0,101.0,188.0,60.0,,0.0,,,0.0,,,1.0,1.0,,,,,,,,,,,,24,1.0,Artificial Elendt M4 medium,,,5,24.0,50.0,150.0,6.0,0.0,0.0,,,,,,,,,0.0,2.0,,,,,,"Commercial 추가, 단위 환산 error"
137,11,"A-100, Crenox GmbH, Krefeld, Germany)",MeOx,TiO2,6.0,,,,,,,,,,0.15,230.0,101.0,188.0,60.0,,0.0,,,0.0,,,1.0,1.0,,,,,,,,,,,,48,2.0,Artificial Elendt M4 medium,,,5,24.0,50.0,150.0,6.0,0.0,0.0,,,,,,,,,0.0,2.0,,,,,,"Commercial 추가, 단위 환산 error"
138,11,"A-100, Crenox GmbH, Krefeld, Germany)",MeOx,TiO2,6.0,,,,,,,,,,0.234,230.0,205.0,444.0,107.0,,0.0,,,0.0,,,1.0,1.0,,,,,,,,,,,,24,1.0,Artificial Elendt M4 medium,,,5,24.0,50.0,150.0,6.0,0.0,0.0,,,,,,,,,0.0,2.0,,,,,,"Commercial 추가, 단위 환산 error"
139,11,"A-100, Crenox GmbH, Krefeld, Germany)",MeOx,TiO2,6.0,,,,,,,,,,0.234,230.0,205.0,444.0,107.0,,0.0,,,0.0,,,1.0,1.0,,,,,,,,,,,,48,2.0,Artificial Elendt M4 medium,,,5,24.0,50.0,150.0,6.0,0.0,0.0,,,,,,,,,0.0,2.0,,,,,,"Commercial 추가, 단위 환산 error"
140,11,"A-100, Crenox GmbH, Krefeld, Germany)",MeOx,TiO2,6.0,,,,,,,,,,0.15,230.0,101.0,188.0,60.0,,0.0,,,0.0,,,1.0,1.0,,,,,,,,,,,,72,3.0,Artificial Elendt M4 medium,,,5,24.0,50.0,150.0,6.0,0.0,0.0,,,,,,,,,66.0,2.0,,,,,,"Commercial 추가, 단위 환산 error"
141,11,"A-100, Crenox GmbH, Krefeld, Germany)",MeOx,TiO2,6.0,,,,,,,,,,0.15,230.0,101.0,188.0,60.0,,0.0,,,0.0,,,1.0,1.0,,,,,,,,,,,,96,4.0,Artificial Elendt M4 medium,,,5,24.0,50.0,150.0,6.0,0.0,0.0,,,,,,,,,100.0,2.0,,,,,,"Commercial 추가, 단위 환산 error"
142,11,"A-100, Crenox GmbH, Krefeld, Germany)",MeOx,TiO2,6.0,,,,,,,,,,0.234,230.0,205.0,444.0,107.0,,0.0,,,0.0,,,1.0,1.0,,,,,,,,,,,,72,3.0,Artificial Elendt M4 medium,,,5,24.0,50.0,150.0,6.0,0.0,0.0,,,,,,,,,3.0,2.0,,,,,,"Commercial 추가, 단위 환산 error"
143,11,"A-100, Crenox GmbH, Krefeld, Germany)",MeOx,TiO2,6.0,,,,,,,,,,0.234,230.0,205.0,444.0,107.0,,0.0,,,0.0,,,1.0,1.0,,,,,,,,,,,,96,4.0,Artificial Elendt M4 medium,,,5,24.0,50.0,150.0,6.0,0.0,0.0,,,,,,,,,57.0,2.0,,,,,,"Commercial 추가, 단위 환산 error"
144,12,"Degussa (Essen, Germany)",MeOx,TiO2,21.0,,,,,,,,,,,50.0,,,,,0.0,,,0.0,,anatase(80):rutile(20),1.0,0.0,,,1.0,10.0,40.0,,,100.0,0.1,,,72,3.0,ISO water,,,10,24.0,30.0,50.0,,0.0,0.0,,,1.0,,,1.62,,,50.0,1.62,2.02,,,50.0,2.02,"Commercial 추가, 단위 환산 error"
145,12,"Degussa (Essen, Germany)",MeOx,TiO2,21.0,,,,,,,,,,,50.0,,,,,0.0,,,0.0,,anatase(80):rutile(20),1.0,0.0,,,1.0,10.0,40.0,,,100.0,0.1,,,24,1.0,ISO water,,,10,24.0,30.0,50.0,,0.0,0.0,,,1.0,,,,,,0.0,0.1,,,,0.0,0.1,"Commercial 추가, 단위 환산 error"
146,12,"Degussa (Essen, Germany)",MeOx,TiO2,21.0,,,,,,,,,,,50.0,,,,,0.0,,,0.0,,anatase(80):rutile(20),1.0,0.0,,,1.0,10.0,40.0,,,100.0,0.1,,,24,1.0,ISO water,,,10,24.0,30.0,50.0,,0.0,0.0,,,1.0,,,,,,0.0,0.5,,,,0.0,0.5,"Commercial 추가, 단위 환산 error"
147,12,"Degussa (Essen, Germany)",MeOx,TiO2,21.0,,,,,,,,,,,50.0,,,,,0.0,,,0.0,,anatase(80):rutile(20),1.0,0.0,,,1.0,10.0,40.0,,,100.0,0.1,,,24,1.0,ISO water,,,10,24.0,30.0,50.0,,0.0,0.0,,,1.0,,,,,,0.0,1.0,,,,0.0,1.0,"Commercial 추가, 단위 환산 error"
148,12,"Degussa (Essen, Germany)",MeOx,TiO2,21.0,,,,,,,,,,,50.0,,,,,0.0,,,0.0,,anatase(80):rutile(20),1.0,0.0,,,1.0,10.0,40.0,,,100.0,0.1,,,24,1.0,ISO water,,,10,24.0,30.0,50.0,,0.0,0.0,,,1.0,,,,,,0.0,5.0,,,,0.0,5.0,"Commercial 추가, 단위 환산 error"
149,12,"Degussa (Essen, Germany)",MeOx,TiO2,21.0,,,,,,,,,,,50.0,,,,,0.0,,,0.0,,anatase(80):rutile(20),1.0,0.0,,,1.0,10.0,40.0,,,100.0,0.1,,,24,1.0,ISO water,,,10,24.0,30.0,50.0,,0.0,0.0,,,1.0,,,,,,0.0,10.0,,,,0.0,10.0,"Commercial 추가, 단위 환산 error"
150,12,"Degussa (Essen, Germany)",MeOx,TiO2,21.0,,,,,,,,,,,50.0,,,,,0.0,,,0.0,,anatase(80):rutile(20),1.0,0.0,,,1.0,10.0,40.0,,,100.0,0.1,,,24,1.0,ISO water,,,10,24.0,30.0,50.0,,0.0,0.0,,,1.0,,,,,,0.0,50.0,,,,0.0,50.0,"Commercial 추가, 단위 환산 error"
151,12,"Degussa (Essen, Germany)",MeOx,TiO2,21.0,,,,,,,,,,,50.0,,,,,0.0,,,0.0,,anatase(80):rutile(20),1.0,0.0,,,1.0,10.0,40.0,,,100.0,0.1,,,24,1.0,ISO water,,,10,24.0,30.0,50.0,,0.0,0.0,,,1.0,,,,,,0.0,100.0,,,,0.0,100.0,"Commercial 추가, 단위 환산 error"
152,12,"Degussa (Essen, Germany)",MeOx,TiO2,21.0,,,,,,,,,,,50.0,,,,,0.0,,,0.0,,anatase(80):rutile(20),1.0,0.0,,,1.0,10.0,40.0,,,100.0,0.1,,,48,2.0,ISO water,,,10,24.0,30.0,50.0,,0.0,0.0,,,1.0,,,,,,0.0,0.1,,,,0.0,0.1,"Commercial 추가, 단위 환산 error"
153,12,"Degussa (Essen, Germany)",MeOx,TiO2,21.0,,,,,,,,,,,50.0,,,,,0.0,,,0.0,,anatase(80):rutile(20),1.0,0.0,,,1.0,10.0,40.0,,,100.0,0.1,,,48,2.0,ISO water,,,10,24.0,30.0,50.0,,0.0,0.0,,,1.0,,,,,,0.0,0.5,,,,0.0,0.5,"Commercial 추가, 단위 환산 error"
154,12,"Degussa (Essen, Germany)",MeOx,TiO2,21.0,,,,,,,,,,,50.0,,,,,0.0,,,0.0,,anatase(80):rutile(20),1.0,0.0,,,1.0,10.0,40.0,,,100.0,0.1,,,48,2.0,ISO water,,,10,24.0,30.0,50.0,,0.0,0.0,,,1.0,,,,,,0.0,1.0,,,,0.0,1.0,"Commercial 추가, 단위 환산 error"
155,12,"Degussa (Essen, Germany)",MeOx,TiO2,21.0,,,,,,,,,,,50.0,,,,,0.0,,,0.0,,anatase(80):rutile(20),1.0,0.0,,,1.0,10.0,40.0,,,100.0,0.1,,,48,2.0,ISO water,,,10,24.0,30.0,50.0,,0.0,0.0,,,1.0,,,,,,0.0,5.0,,,,0.0,5.0,"Commercial 추가, 단위 환산 error"
156,12,"Degussa (Essen, Germany)",MeOx,TiO2,21.0,,,,,,,,,,,50.0,,,,,0.0,,,0.0,,anatase(80):rutile(20),1.0,0.0,,,1.0,10.0,40.0,,,100.0,0.1,,,48,2.0,ISO water,,,10,24.0,30.0,50.0,,0.0,0.0,,,1.0,,,,,,0.0,10.0,,,,0.0,10.0,"Commercial 추가, 단위 환산 error"
